Repository: ROVI-org/battery-data-toolkit

# Battery Data Extractor 
This directory contains utilities for converting battery testing data files from native formats
to a standardized HDF5 file.

It also contains some scripts that run these utilities on datasets available to the ASOH project.

## Project Organization

The `scripts` folder holds code that processes different datasets used by our collaboration. 

Any logic that is general enough to warrant re-use is moved into the `batdata` Python package.

The Python package also holds the schemas, which are described in 
[`schemas.py`](./batdata/schemas.py).

File: scripts/CAMP/example_cycl.062 (part 1 of 68)
Today's Date 11/17/2017  Date of Test:	11/17/2017	 Filename:	C:\Data\MIMS\Backup\ARGONNE_15\CFF-B32B-P3d.062 Procedure: SET-Miltec-F-Cyc-4p2.000C/20 then 47 cycles at C/3, HPPC with 5C Disch. Pulse, 3.75C Chrg, 3.0-4.2V	Comment/Barcode: CH: 62, B32B-P3d, SLP, LN2487-126-10 A12 anode vs. Miltec 1255, Gen2 electrolyte, Cycle Life, SET-Miltec-F-Cyc-4p2, 3.0 to 4.2V, C-rate= 11 mAh
Rec#	Cyc#	Step	Test (Min)	Step (Min)	Amp-hr	Watt-hr	Amps	Volts	State	ES	DPt Time
1	22	2	0.0000	0.0000	0.0000000000	0.0000000000	0.0000000000	1.15114061	D	133	11/17/2017 08:46:02
2	22	3	0.0002	0.0002	0.0000000000	0.0000000000	0.0000000000	0.00000000	R	0	11/17/2017 08:46:02
3	22	3	0.1692	0.1692	0.0000000000	0.0000000000	0.0000000000	0.02731365	R	5	11/17/2017 08:46:12
4	22	3	0.1937	0.1937	0.0000000000	0.0000000000	0.0000000000	0.05416953	R	5	11/17/2017 08:46:13
5	22	3	0.2213	0.2213	0.0000000000	0.0000000000	0.0000000000	0.08087282	R	5	11/17/2017 08:46:15
6	22	3	0.2552	0.2552	0.0000000000	0.0000000000	0.0000000000	0.10711833	R	5	11/17/2017 08:46:17
7	22	3	0.2947	0.2947	0.0000000000	0.0000000000	0.0000000000	0.13290608	R	5	11/17/2017 08:46:19
8	22	3	0.3400	0.3400	0.0000000000	0.0000000000	0.0000000000	0.15915160	R	5	11/17/2017 08:46:22
9	22	3	0.3953	0.3953	0.0000000000	0.0000000000	0.0000000000	0.18448157	R	5	11/17/2017 08:46:25
10	22	3	0.4615	0.4615	0.0000000000	0.0000000000	0.0000000000	0.20996414	R	5	11/17/2017 08:46:29
11	22	3	0.5430	0.5430	0.0000000000	0.0000000000	0.0000000000	0.23575189	R	5	11/17/2017 08:46:34
12	22	3	0.6423	0.6423	0.0000000000	0.0000000000	0.0000000000	0.26138705	R	5	11/17/2017 08:46:40
13	22	3	0.7638	0.7638	0.0000000000	0.0000000000	0.0000000000	0.28641184	R	5	11/17/2017 08:46:48
14	22	3	0.9133	0.9133	0.0000000000	0.0000000000	0.0000000000	0.31189441	R	5	11/17/2017 08:46:56
15	22	3	1.1025	1.1025	0.0000000000	0.0000000000	0.0000000000	0.33752956	R	5	11/17/2017 08:47:08
16	22	3	1.3347	1.3347	0.0000000000	0.0000000000	0.0000000000	0.36285954	R	5	11/17/2017 08:47:22
17	22	3	1.6333	1.6333	0.0000000000	0.0000000000	0.0000000000	0.38818952	R	5	11/17/2017 08:47:40
18	22	3	1.9958	1.9958	0.0000000000	0.0000000000	0.0000000000	0.41336690	R	5	11/17/2017 08:48:01
19	22	3	2.4582	2.4582	0.0000000000	0.0000000000	0.0000000000	0.43869688	R	5	11/17/2017 08:48:29
20	22	3	3.0308	3.0308	0.0000000000	0.0000000000	0.0000000000	0.46372168	R	5	11/17/2017 08:49:04
21	22	3	3.7452	3.7452	0.0000000000	0.0000000000	0.0000000000	0.48920424	R	5	11/17/2017 08:49:46
22	22	3	4.6543	4.6543	0.0000000000	0.0000000000	0.0000000000	0.51453422	R	5	11/17/2017 08:50:41
23	22	3	5.7618	5.7618	0.0000000000	0.0000000000	0.0000000000	0.53971160	R	5	11/17/2017 08:51:47
24	22	3	7.1225	7.1225	0.0000000000	0.0000000000	0.0000000000	0.56473640	R	5	11/17/2017 08:53:09
25	22	3	8.8085	8.8085	0.0000000000	0.0000000000	0.0000000000	0.59006638	R	5	11/17/2017 08:54:50
26	22	3	10.0000	10.0000	0.0000000000	0.0000000000	0.0000000000	0.60532540	R	129	11/17/2017 08:56:02
27	23	5	10.0007	0.0007	0.0000000046	0.0000000057	0.0005519188	1.24391547	C	0	11/17/2017 08:56:02
28	23	5	10.0087	0.0087	0.0000000779	0.0000000979	0.0005498589	1.27580682	C	5	11/17/2017 08:56:03
29	23	5	10.0152	0.0152	0.0000001375	0.0000001750	0.0005498589	1.30769818	C	5	11/17/2017 08:56:03
30	23	5	10.0220	0.0220	0.0000002001	0.0000002580	0.0005500877	1.33928435	C	5	11/17/2017 08:56:03
31	23	5	10.0292	0.0292	0.0000002658	0.0000003471	0.0005499351	1.37026017	C	5	11/17/2017 08:56:04
32	23	5	10.0367	0.0367	0.0000003346	0.0000004425	0.0005498589	1.40108339	C	5	11/17/2017 08:56:04
33	23	5	10.0445	0.0445	0.0000004064	0.0000005443	0.0005499351	1.43099107	C	5	11/17/2017 08:56:05
34	23	5	10.0528	0.0528	0.0000004828	0.0000006548	0.0005500114	1.46105135	C	5	11/17/2017 08:56:05
35	23	5	10.0617	0.0617	0.0000005637	0.0000007745	0.0005499351	1.49065385	C	5	11/17/2017 08:56:06
36	23	5	10.0710	0.0710	0.0000006493	0.0000009033	0.0005498589	1.51995117	C	5	11/17/2017 08:56:06
37	23	5	10.0808	0.0808	0.0000007394	0.0000010418	0.0005499351	1.54894331	C	5	11/17/2017 08:56:07
38	23	5	10.0912	0.0912	0.0000008341	0.0000011899	0.0005502403	1.57763027	C	5	11/17/2017 08:56:08
39	23	5	10.1022	0.1022	0.0000009350	0.0000013506	0.0005500877	1.60585946	C	5	11/17/2017 08:56:08
40	23	5	10.1138	0.1138	0.0000010419	0.0000015239	0.0005499351	1.63424125	C	5	11/17/2017 08:56:09
41	23	5	10.1260	0.1260	0.0000011534	0.0000017078	0.0005500877	1.66216526	C	5	11/17/2017 08:56:10
42	23	5	10.1390	0.1390	0.0000012726	0.0000019077	0.0005500877	1.69039445	C	5	11/17/2017 08:56:11
43	23	5	10.1527	0.1527	0.0000013979	0.0000021213	0.0005500114	1.71847105	C	5	11/17/2017 08:56:11
44	23	5	10.1668	0.1668	0.0000015277	0.0000023464	0.0005500877	1.74608988	C	5	11/17/2017 08:56:12
45	23	5	10.1815	0.1815	0.0000016622	0.0000025831	0.0005500114	1.77355612	C	5	11/17/2017 08:56:13
46	23	5	10.1967	0.1967	0.0000018012	0.0000028317	0.0005500114	1.80117494	C	5	11/17/2017 08:56:14
47	23	5	10.2125	0.2125	0.0000019463	0.0000030951	0.0005501640	1.82848859	C	5	11/17/2017 08:56:15
48	23	5	10.2290	0.2290	0.0000020976	0.0000033739	0.0005499351	1.85580224	C	5	11/17/2017 08:56:16
49	23	5	10.2460	0.2460	0.0000022534	0.0000036653	0.0005500877	1.88296330	C	5	11/17/2017 08:56:17
50	23	5	10.2638	0.2638	0.0000024169	0.0000039754	0.0005500114	1.91012436	C	5	11/17/2017 08:56:18
51	23	5	10.2827	0.2827	0.0000025895	0.0000043076	0.0005500877	1.93698024	C	5	11/17/2017 08:56:19
52	23	5	10.3025	0.3025	0.0000027713	0.0000046623	0.0005500114	1.96398871	C	5	11/17/2017 08:56:20
53	23	5	10.3237	0.3237	0.0000029653	0.0000050460	0.0005499351	1.99053941	C	5	11/17/2017 08:56:22
54	23	5	10.3463	0.3463	0.0000031731	0.0000054625	0.0005500877	2.01739528	C	5	11/17/2017 08:56:23
55	23	5	10.3712	0.3712	0.0000034007	0.0000059249	0.0005500114	2.04409857	C	5	11/17/2017 08:56:24
56	23	5	10.3983	0.3983	0.0000036497	0.0000064373	0.0005499351	2.07049668	C	5	11/17/2017 08:56:26
57	23	5	10.4282	0.4282	0.0000039232	0.0000070072	0.0005502403	2.09658961	C	5	11/17/2017 08:56:28
58	23	5	10.4608	0.4608	0.0000042226	0.0000076390	0.0005500114	2.12222477	C	5	11/17/2017 08:56:30
59	23	5	10.4968	0.4968	0.0000045526	0.0000083438	0.0005498589	2.14801251	C	5	11/17/2017 08:56:32
60	23	5	10.5360	0.5360	0.0000049116	0.0000091198	0.0005497826	2.17410544	C	5	11/17/2017 08:56:34
61	23	5	10.5782	0.5782	0.0000052981	0.0000099652	0.0005500877	2.19989319	C	5	11/17/2017 08:56:37
62	23	5	10.6228	0.6228	0.0000057076	0.0000108713	0.0005500114	2.22537575	C	5	11/17/2017 08:56:40
63	23	5	10.6718	0.6718	0.0000061567	0.0000118769	0.0005501640	2.25101091	C	5	11/17/2017 08:56:42
64	23	5	10.7283	0.7283	0.0000066746	0.0000130496	0.0005501640	2.27649348	C	5	11/17/2017 08:56:46
65	23	5	10.7993	0.7993	0.0000073254	0.0000145400	0.0005498589	2.30197604	C	5	11/17/2017 08:56:50
66	23	5	10.9037	0.9037	0.0000082818	0.0000167545	0.0005499351	2.32730602	C	5	11/17/2017 08:56:56
67	23	5	11.0533	1.0533	0.0000096537	0.0000199655	0.0005500877	2.35233082	C	5	11/17/2017 08:57:05
68	23	5	11.2347	1.2347	0.0000113159	0.0000238969	0.0005497826	2.37735561	C	5	11/17/2017 08:57:16
69	23	5	11.4315	1.4315	0.0000131201	0.0000282096	0.0005499351	2.40253300	C	5	11/17/2017 08:57:28
70	23	5	11.6405	1.6405	0.0000150359	0.0000328367	0.0005499351	2.42771038	C	5	11/17/2017 08:57:41
71	23	5	11.8610	1.8610	0.0000170571	0.0000377694	0.0005500114	2.45288777	C	5	11/17/2017 08:57:54
72	23	5	12.0957	2.0957	0.0000192081	0.0000430732	0.0005497826	2.47806516	C	5	11/17/2017 08:58:08
73	23	5	12.3473	2.3473	0.0000215150	0.0000488193	0.0005500877	2.50324254	C	5	11/17/2017 08:58:23
74	23	5	12.6195	2.6195	0.0000240097	0.0000550961	0.0005500114	2.52826734	C	5	11/17/2017 08:58:39
75	23	5	12.9185	2.9185	0.0000267505	0.0000620605	0.0005499351	2.55329213	C	5	11/17/2017 08:58:57
76	23	5	13.2478	3.2478	0.0000297693	0.0000698070	0.0005499351	2.57831693	C	5	11/17/2017 08:59:17
77	23	5	13.6022	3.6022	0.0000330172	0.0000782228	0.0005497826	2.60349432	C	5	11/17/2017 08:59:38
78	23	5	13.9802	3.9802	0.0000364821	0.0000872874	0.0005499351	2.62851911	C	5	11/17/2017 09:00:01
79	23	5	14.3722	4.3722	0.0000400753	0.0000967780	0.0005501640	2.65369650	C	5	11/17/2017 09:00:24
80	23	5	14.7817	4.7817	0.0000438289	0.0001067867	0.0005500877	2.67902647	C	5	11/17/2017 09:00:49
81	23	5	15.2072	5.2072	0.0000477292	0.0001172849	0.0005497826	2.70405127	C	5	11/17/2017 09:01:15
82	23	5	15.6443	5.6443	0.0000517364	0.0001281716	0.0005499351	2.72907607	C	5	11/17/2017 09:01:41
83	23	5	16.0962	6.0962	0.0000558781	0.0001395274	0.0005500114	2.75425345	C	5	11/17/2017 09:02:08
84	23	5	16.5703	6.5703	0.0000602245	0.0001515538	0.0005500877	2.77943084	C	5	11/17/2017 09:02:36
85	23	5	17.0638	7.0638	0.0000647481	0.0001641843	0.0005500114	2.80460822	C	5	11/17/2017 09:03:06
86	23	5	17.5858	7.5858	0.0000695329	0.0001776647	0.0005500114	2.82993820	C	5	11/17/2017 09:03:37
87	23	5	18.1462	8.1462	0.0000746691	0.0001922646	0.0005500877	2.85496300	C	5	11/17/2017 09:04:11
88	23	5	18.7757	8.7757	0.0000804393	0.0002088121	0.0005500114	2.87998779	C	5	11/17/2017 09:04:49
89	23	5	19.5220	9.5220	0.0000872805	0.0002286036	0.0005499351	2.90501259	C	5	11/17/2017 09:05:33
90	23	5	20.4732	10.4732	0.0000959992	0.0002540460	0.0005500114	2.93003738	C	5	11/17/2017 09:06:31
91	23	5	21.7448	11.7448	0.0001076558	0.0002883533	0.0005499351	2.95506218	C	5	11/17/2017 09:07:47
92	23	5	23.3840	13.3840	0.0001226809	0.0003329483	0.0005500114	2.98008698	C	5	11/17/2017 09:09:25
93	23	5	25.3915	15.3915	0.0001410824	0.0003880212	0.0005500877	3.00511177	C	5	11/17/2017 09:11:26
94	23	5	27.6362	17.6362	0.0001616578	0.0004501121	0.0005500114	3.03013657	C	5	11/17/2017 09:13:40
95	23	5	29.9888	19.9888	0.0001832232	0.0005157279	0.0005502403	3.05531395	C	5	11/17/2017 09:16:01
96	23	5	32.4117	22.4117	0.0002054318	0.0005838588	0.0005499351	3.08033875	C	5	11/17/2017 09:18:27
97	23	5	34.9478	24.9478	0.0002286792	0.0006557616	0.0005497826	3.10536355	C	5	11/17/2017 09:20:59
98	23	5	37.6700	27.6700	0.0002536315	0.0007335620	0.0005498589	3.13038834	C	5	11/17/2017 09:23:42
99	23	5	40.6518	30.6518	0.0002809641	0.0008194689	0.0005498589	3.15541314	C	5	11/17/2017 09:26:41
100	23	5	43.9105	33.9105	0.0003108342	0.0009141018	0.0005499351	3.18059052	C	5	11/17/2017 09:29:57
101	23	5	47.5102	37.5102	0.0003438300	0.0010194666	0.0005499351	3.20561532	C	5	11/17/2017 09:33:33
102	23	5	51.4310	41.4310	0.0003797698	0.0011351326	0.0005500877	3.23064012	C	5	11/17/2017 09:37:28
103	23	5	55.7198	45.7198	0.0004190827	0.0012626368	0.0005500114	3.25566491	C	5	11/17/2017 09:41:45
104	23	5	60.4717	50.4717	0.0004626397	0.0014049946	0.0005498589	3.28068971	C	5	11/17/2017 09:46:30
105	23	5	65.6648	55.6648	0.0005102421	0.0015617670	0.0005497826	3.30571450	C	5	11/17/2017 09:51:42
106	23	5	71.4253	61.4253	0.0005630449	0.0017369866	0.0005499351	3.33073930	C	5	11/17/2017 09:57:28
107	23	5	77.7423	67.7423	0.0006209488	0.0019305850	0.0005500877	3.35576410	C	5	11/17/2017 10:03:47
108	23	5	84.7248	74.7248	0.0006849529	0.0021461812	0.0005499351	3.38078889	C	5	11/17/2017 10:10:46
109	23	5	92.5098	82.5098	0.0007563130	0.0023883414	0.0005500877	3.40581369	C	5	11/17/2017 10:18:33
110	23	5	101.2133	91.2133	0.0008360923	0.0026610727	0.0005498589	3.43083848	C	5	11/17/2017 10:27:15
111	23	5	111.1093	101.1093	0.0009268026	0.0029734521	0.0005498589	3.45586328	C	5	11/17/2017 10:37:09
112	23	5	121.1093	111.1093	0.0010184661	0.0032911938	0.0005501640	3.47539483	C	1	11/17/2017 10:47:09
113	23	5	131.1093	121.1093	0.0011101297	0.0036102309	0.0005498589	3.48409247	C	1	11/17/2017 10:57:09
114	23	5	141.1093	131.1093	0.0012017932	0.0039298223	0.0005501640	3.48867018	C	1	11/17/2017 11:07:09
115	23	5	151.1093	141.1093	0.0012934568	0.0042497938	0.0005499351	3.49248493	C	1	11/17/2017 11:17:09
116	23	5	161.1093	151.1093	0.0013851203	0.0045701160	0.0005500114	3.49614710	C	1	11/17/2017 11:27:09
117	23	5	171.1093	161.1093	0.0014767839	0.0048907800	0.0005500877	3.50026703	C	1	11/17/2017 11:37:09
118	23	5	181.1093	171.1093	0.0015684474	0.0052117951	0.0005501640	3.50408179	C	1	11/17/2017 11:47:09
119	23	5	191.1093	181.1093	0.0016601109	0.0055331735	0.0005500877	3.50820172	C	1	11/17/2017 11:57:09
120	23	5	201.1093	191.1093	0.0017517745	0.0058549408	0.0005500114	3.51247425	C	1	11/17/2017 12:07:09
121	23	5	211.1093	201.1093	0.0018434381	0.0061771236	0.0005501640	3.51705196	C	1	11/17/2017 12:17:09
122	23	5	221.1093	211.1093	0.0019351016	0.0064997562	0.0005499351	3.52224002	C	1	11/17/2017 12:27:09
123	23	5	231.1093	221.1093	0.0020267652	0.0068228753	0.0005500114	3.52788586	C	1	11/17/2017 12:37:09
124	23	5	241.1093	231.1093	0.0021184287	0.0071465166	0.0005500114	3.53368429	C	1	11/17/2017 12:47:09
125	23	5	251.1093	241.1093	0.0022100923	0.0074707046	0.0005500877	3.53978790	C	1	11/17/2017 12:57:09
126	23	5	261.1093	251.1093	0.0023017558	0.0077954585	0.0005500114	3.54589151	C	1	11/17/2017 13:07:09
127	23	5	271.1093	261.1093	0.0023934194	0.0081207844	0.0005498589	3.55214771	C	1	11/17/2017 13:17:09
128	23	5	281.1093	271.1093	0.0024850829	0.0084466741	0.0005501640	3.55809873	C	1	11/17/2017 13:27:09
129	23	5	291.1093	281.1093	0.0025767465	0.0087731180	0.0005500114	3.56420233	C	1	11/17/2017 13:37:09
130	23	5	301.1093	291.1093	0.0026684100	0.0091001311	0.0005499351	3.57045853	C	1	11/17/2017 13:47:09
131	23	5	311.1093	301.1093	0.0027600736	0.0094277225	0.0005500877	3.57701991	C	1	11/17/2017 13:57:09
132	23	5	321.1093	311.1093	0.0028517371	0.0097558845	0.0005500114	3.58297093	C	1	11/17/2017 14:07:09
133	23	5	331.1093	321.1093	0.0029434007	0.0100845792	0.0005499351	3.58846418	C	1	11/17/2017 14:17:09
134	23	5	341.1093	331.1093	0.0030350642	0.0104137759	0.0005497826	3.59411002	C	1	11/17/2017 14:27:09
135	23	5	351.1093	341.1093	0.0031267278	0.0107434686	0.0005498589	3.59945068	C	1	11/17/2017 14:37:09
136	23	5	361.1093	351.1093	0.0032183914	0.0110736798	0.0005498589	3.60509651	C	1	11/17/2017 14:47:09
137	23	5	371.1093	361.1093	0.0033100549	0.0114044277	0.0005499351	3.61120012	C	1	11/17/2017 14:57:09
138	23	5	381.1093	371.1093	0.0034017185	0.0117357129	0.0005500114	3.61684596	C	1	11/17/2017 15:07:09
139	23	5	391.1093	381.1093	0.0034933820	0.0120674841	0.0005501640	3.62188144	C	1	11/17/2017 15:17:09
140	23	5	401.1093	391.1093	0.0035850456	0.0123996665	0.0005499351	3.62600137	C	1	11/17/2017 15:27:09
141	23	5	411.1093	401.1093	0.0036767091	0.0127322086	0.0005503166	3.62966354	C	1	11/17/2017 15:37:09
142	23	5	421.1093	411.1093	0.0037683727	0.0130650945	0.0005499351	3.63332570	C	1	11/17/2017 15:47:09
143	23	5	431.1093	421.1093	0.0038600362	0.0133983121	0.0005497826	3.63698787	C	1	11/17/2017 15:57:09
144	23	5	441.1093	431.1093	0.0039516998	0.0137318488	0.0005499351	3.64034485	C	1	11/17/2017 16:07:09
145	23	5	451.1093	441.1093	0.0040433633	0.0140656973	0.0005499351	3.64370184	C	1	11/17/2017 16:17:09
146	23	5	461.1093	451.1093	0.0041350269	0.0143998444	0.0005499351	3.64690623	C	1	11/17/2017 16:27:09
147	23	5	471.1093	461.1093	0.0042266904	0.0147342777	0.0005501640	3.64995804	C	1	11/17/2017 16:37:09
148	23	5	481.1093	471.1093	0.0043183540	0.0150689846	0.0005497826	3.65285725	C	1	11/17/2017 16:47:09
149	23	5	491.1093	481.1093	0.0044100175	0.0154039599	0.0005501640	3.65590906	C	1	11/17/2017 16:57:09
150	23	5	501.1093	491.1093	0.0045016811	0.0157392052	0.0005499351	3.65865568	C	1	11/17/2017 17:07:09
151	23	5	511.1093	501.1093	0.0045933446	0.0160747163	0.0005499351	3.66170748	C	1	11/17/2017 17:17:09
152	23	5	521.1093	511.1093	0.0046850082	0.0164104940	0.0005499351	3.66475929	C	1	11/17/2017 17:27:09
153	23	5	531.1093	521.1093	0.0047766718	0.0167465388	0.0005499351	3.66765850	C	1	11/17/2017 17:37:09
154	23	5	541.1093	531.1093	0.0048683353	0.0170828552	0.0005501640	3.67025254	C	1	11/17/2017 17:47:09
155	23	5	551.1093	541.1093	0.0049599989	0.0174194470	0.0005498589	3.67345693	C	1	11/17/2017 17:57:09
156	23	5	561.1093	551.1093	0.0050516624	0.0177563157	0.0005500877	3.67666133	C	1	11/17/2017 18:07:09
157	23	5	571.1093	561.1093	0.0051433260	0.0180934679	0.0005499351	3.67956054	C	1	11/17/2017 18:17:09
158	23	5	581.1093	571.1093	0.0052349896	0.0184309089	0.0005500877	3.68291752	C	1	11/17/2017 18:27:09
159	23	5	591.1093	581.1093	0.0053266531	0.0187686449	0.0005498589	3.68612192	C	1	11/17/2017 18:37:09
160	23	5	601.1093	591.1093	0.0054183166	0.0191066846	0.0005500114	3.68947890	C	1	11/17/2017 18:47:09
161	23	5	611.1093	601.1093	0.0055099802	0.0194450347	0.0005499351	3.69283589	C	1	11/17/2017 18:57:09
162	23	5	621.1093	611.1093	0.0056016438	0.0197837049	0.0005499351	3.69634546	C	1	11/17/2017 19:07:09
163	23	5	631.1093	621.1093	0.0056933073	0.0201227062	0.0005498589	3.70016022	C	1	11/17/2017 19:17:09
164	23	5	641.1093	631.1093	0.0057849709	0.0204620459	0.0005500877	3.70382238	C	1	11/17/2017 19:27:09
165	23	5	651.1093	641.1093	0.0058766344	0.0208017348	0.0005500114	3.70778973	C	1	11/17/2017 19:37:09
166	23	5	661.1093	651.1093	0.0059682980	0.0211417811	0.0005499351	3.71160449	C	1	11/17/2017 19:47:09
167	23	5	671.1093	661.1093	0.0060599615	0.0214822009	0.0005501640	3.71587701	C	1	11/17/2017 19:57:09
168	23	5	681.1093	671.1093	0.0061516250	0.0218230038	0.0005500877	3.71984436	C	1	11/17/2017 20:07:09
169	23	5	691.1093	681.1093	0.0062432886	0.0221642009	0.0005497826	3.72442206	C	1	11/17/2017 20:17:09
170	23	5	701.1093	691.1093	0.0063349521	0.0225058101	0.0005501640	3.72899977	C	1	11/17/2017 20:27:09
171	23	5	711.1093	701.1093	0.0064266157	0.0228478397	0.0005501640	3.73357748	C	1	11/17/2017 20:37:09
172	23	5	721.1093	711.1093	0.0065182792	0.0231902969	0.0005500877	3.73846036	C	1	11/17/2017 20:47:09
173	23	5	731.1093	721.1093	0.0066099428	0.0235332068	0.0005500114	3.74349584	C	1	11/17/2017 20:57:09
174	23	5	741.1093	731.1093	0.0067016063	0.0238765827	0.0005499351	3.74853132	C	1	11/17/2017 21:07:09
175	23	5	751.1093	741.1093	0.0067932699	0.0242204395	0.0005500114	3.75402457	C	1	11/17/2017 21:17:09
176	23	5	761.1093	751.1093	0.0068849335	0.0245647965	0.0005500114	3.75936522	C	1	11/17/2017 21:27:09
177	23	5	771.1093	761.1093	0.0069765970	0.0249096697	0.0005500877	3.76531624	C	1	11/17/2017 21:37:09
178	23	5	781.1093	771.1093	0.0070682606	0.0252550766	0.0005500114	3.77126726	C	1	11/17/2017 21:47:09
179	23	5	791.1093	781.1093	0.0071599241	0.0256010387	0.0005499351	3.77721828	C	1	11/17/2017 21:57:09
180	23	5	801.1093	791.1093	0.0072515877	0.0259475744	0.0005499351	3.78362707	C	1	11/17/2017 22:07:09
181	23	5	811.1093	801.1093	0.0073432512	0.0262947034	0.0005500877	3.79018845	C	1	11/17/2017 22:17:09
182	23	5	821.1093	811.1093	0.0074349148	0.0266424467	0.0005500114	3.79705501	C	1	11/17/2017 22:27:09
183	23	5	831.1093	821.1093	0.0075265784	0.0269908259	0.0005501640	3.80422675	C	1	11/17/2017 22:37:09
184	23	5	841.1093	831.1093	0.0076182419	0.0273398621	0.0005498589	3.81109331	C	1	11/17/2017 22:47:09
185	23	5	851.1093	841.1093	0.0077099055	0.0276895619	0.0005498589	3.81872282	C	1	11/17/2017 22:57:09
186	23	5	861.1093	851.1093	0.0078015690	0.0280399459	0.0005498589	3.82619974	C	1	11/17/2017 23:07:09
187	23	5	871.1093	861.1093	0.0078932326	0.0283910199	0.0005499351	3.83367666	C	1	11/17/2017 23:17:09
188	23	5	881.1093	871.1093	0.0079848961	0.0287427950	0.0005500114	3.84130617	C	1	11/17/2017 23:27:09
189	23	5	891.1093	881.1093	0.0080765597	0.0290952768	0.0005498589	3.84908827	C	1	11/17/2017 23:37:09
190	23	5	901.1093	891.1093	0.0081682232	0.0294484756	0.0005499351	3.85717556	C	1	11/17/2017 23:47:09
191	23	5	911.1093	901.1093	0.0082598868	0.0298023982	0.0005501640	3.86511025	C	1	11/17/2017 23:57:09
192	23	5	921.1093	911.1093	0.0083515503	0.0301570506	0.0005499351	3.87289235	C	1	11/18/2017 00:07:09
193	23	5	931.1093	921.1093	0.0084432139	0.0305124332	0.0005499351	3.88082704	C	1	11/18/2017 00:17:09
194	23	5	941.1093	931.1093	0.0085348775	0.0308685425	0.0005501640	3.88876173	C	1	11/18/2017 00:27:09
195	23	5	951.1093	941.1093	0.0086265410	0.0312253630	0.0005500877	3.89654383	C	1	11/18/2017 00:37:09
196	23	5	961.1093	951.1093	0.0087182046	0.0315828825	0.0005500877	3.90417334	C	1	11/18/2017 00:47:09
197	23	5	971.1093	961.1093	0.0088098681	0.0319410976	0.0005500877	3.91165026	C	1	11/18/2017 00:57:09
198	23	5	981.1093	971.1093	0.0089015317	0.0323000014	0.0005500877	3.91912718	C	1	11/18/2017 01:07:09
199	23	5	991.1093	981.1093	0.0089931953	0.0326595950	0.0005497826	3.92660410	C	1	11/18/2017 01:17:09
200	23	5	1001.1093	991.1093	0.0090848588	0.0330198794	0.0005501640	3.93408103	C	1	11/18/2017 01:27:09
201	23	5	1011.1093	1001.1093	0.0091765223	0.0333808461	0.0005498589	3.94171054	C	1	11/18/2017 01:37:09
202	23	5	1021.1093	1011.1093	0.0092681859	0.0337425069	0.0005500877	3.94934005	C	1	11/18/2017 01:47:09
203	23	5	1031.1093	1021.1093	0.0093598494	0.0341048615	0.0005499351	3.95696956	C	1	11/18/2017 01:57:09
204	23	5	1041.1093	1031.1093	0.0094515130	0.0344679150	0.0005500114	3.96459907	C	1	11/18/2017 02:07:09
205	23	5	1051.1093	1041.1093	0.0095431765	0.0348316683	0.0005499351	3.97207599	C	1	11/18/2017 02:17:09
206	23	5	1061.1093	1051.1093	0.0096348401	0.0351961238	0.0005500114	3.97970550	C	1	11/18/2017 02:27:09
207	23	5	1071.1093	1061.1093	0.0097265036	0.0355612848	0.0005500877	3.98748760	C	1	11/18/2017 02:37:09
208	23	5	1081.1093	1071.1093	0.0098181672	0.0359271565	0.0005499351	3.99526970	C	1	11/18/2017 02:47:09
209	23	5	1091.1093	1081.1093	0.0099098307	0.0362937427	0.0005498589	4.00305180	C	1	11/18/2017 02:57:09
210	23	5	1101.1093	1091.1093	0.0100014943	0.0366610466	0.0005497826	4.01083391	C	1	11/18/2017 03:07:09
211	23	5	1111.1093	1101.1093	0.0100931579	0.0370290696	0.0005500114	4.01861601	C	1	11/18/2017 03:17:09
212	23	5	1121.1093	1111.1093	0.0101848214	0.0373978153	0.0005499351	4.02655070	C	1	11/18/2017 03:27:09
213	23	5	1131.1093	1121.1093	0.0102764850	0.0377672956	0.0005500877	4.03463798	C	1	11/18/2017 03:37:09
214	23	5	1141.1093	1131.1093	0.0103681485	0.0381375143	0.0005501640	4.04303044	C	1	11/18/2017 03:47:09
215	23	5	1151.1093	1141.1093	0.0104598121	0.0385084812	0.0005500877	4.05111772	C	1	11/18/2017 03:57:09
216	23	5	1161.1093	1151.1093	0.0105514756	0.0388802018	0.0005500877	4.05935760	C	1	11/18/2017 04:07:09
217	23	5	1171.1093	1161.1093	0.0106431392	0.0392526830	0.0005500877	4.06775006	C	1	11/18/2017 04:17:09
218	23	5	1181.1093	1171.1093	0.0107348027	0.0396259302	0.0005498589	4.07598993	C	1	11/18/2017 04:27:09
219	23	5	1191.1093	1181.1093	0.0108264662	0.0399999464	0.0005500114	4.08438239	C	1	11/18/2017 04:37:09
220	23	5	1201.1093	1191.1093	0.0109181298	0.0403747428	0.0005498589	4.09308003	C	1	11/18/2017 04:47:09
221	23	5	1211.1093	1201.1093	0.0110097933	0.0407503145	0.0005500114	4.10147250	C	1	11/18/2017 04:57:09
222	23	5	1221.1093	1211.1093	0.0111014569	0.0411266716	0.0005498589	4.11017014	C	1	11/18/2017 05:07:09
223	23	5	1231.1093	1221.1093	0.0111931205	0.0415038229	0.0005499351	4.11886778	C	1	11/18/2017 05:17:09
224	23	5	1241.1093	1231.1093	0.0112847840	0.0418817711	0.0005498589	4.12756542	C	1	11/18/2017 05:27:09
225	23	5	1251.1093	1241.1093	0.0113764476	0.0422605245	0.0005500877	4.13626307	C	1	11/18/2017 05:37:09
226	23	5	1261.1093	1251.1093	0.0114681111	0.0426400856	0.0005499351	4.14496071	C	1	11/18/2017 05:47:09
227	23	5	1271.1093	1261.1093	0.0115597747	0.0430204655	0.0005500114	4.15426871	C	1	11/18/2017 05:57:09
228	23	5	1281.1093	1271.1093	0.0116514382	0.0434016666	0.0005500114	4.16311894	C	1	11/18/2017 06:07:09
229	23	5	1291.1093	1281.1093	0.0117431018	0.0437836977	0.0005500114	4.17227436	C	1	11/18/2017 06:17:09
230	23	5	1301.1093	1291.1093	0.0118347653	0.0441665576	0.0005499351	4.18127718	C	1	11/18/2017 06:27:09
231	23	5	1311.1093	1301.1093	0.0119264289	0.0445502574	0.0005500877	4.19043259	C	1	11/18/2017 06:37:09
232	23	5	1321.0072	1311.0072	0.0120171559	0.0449308769	0.0005499351	4.20004578	C	133	11/18/2017 06:47:03
233	23	6	1321.0073	0.0002	0.0000000000	0.0000000000	0.0000000000	4.19928283	R	0	11/18/2017 06:47:03
234	23	6	1331.0072	10.0000	0.0000000000	0.0000000000	0.0000000000	4.18814374	R	129	11/18/2017 06:57:03
235	23	7	1331.0078	0.0007	0.0000000046	0.0000000191	0.0005513848	4.18417639	D	0	11/18/2017 06:57:03
236	23	7	1341.0078	10.0007	0.0000916681	0.0003825997	0.0005500114	4.16464485	D	1	11/18/2017 07:07:03
237	23	7	1351.0078	20.0007	0.0001833317	0.0007636655	0.0005500114	4.14984360	D	1	11/18/2017 07:17:03
238	23	7	1361.0078	30.0007	0.0002749952	0.0011434422	0.0005498589	4.13641566	D	1	11/18/2017 07:27:03
239	23	7	1371.0078	40.0007	0.0003666588	0.0015220293	0.0005499351	4.12390326	D	1	11/18/2017 07:37:03
240	23	7	1381.0078	50.0007	0.0004583224	0.0018994901	0.0005500114	4.11184863	D	1	11/18/2017 07:47:03
241	23	7	1391.0078	60.0007	0.0005499859	0.0022758691	0.0005497826	4.10025177	D	1	11/18/2017 07:57:03
242	23	7	1401.0078	70.0007	0.0006416495	0.0026511996	0.0005499351	4.08911269	D	1	11/18/2017 08:07:03
243	23	7	1411.0078	80.0007	0.0007333130	0.0030255083	0.0005499351	4.07782101	D	1	11/18/2017 08:17:03
244	23	7	1421.0078	90.0007	0.0008249766	0.0033988117	0.0005501640	4.06698711	D	1	11/18/2017 08:27:03
245	23	7	1431.0078	100.0007	0.0009166401	0.0037711301	0.0005500877	4.05645838	D	1	11/18/2017 08:37:03
246	23	7	1441.0078	110.0007	0.0010083037	0.0041424799	0.0005499351	4.04577707	D	1	11/18/2017 08:47:03
247	23	7	1451.0078	120.0007	0.0010999673	0.0045128765	0.0005500877	4.03540093	D	1	11/18/2017 08:57:03
248	23	7	1461.0078	130.0007	0.0011916308	0.0048823354	0.0005499351	4.02548257	D	1	11/18/2017 09:07:03
249	23	7	1471.0078	140.0007	0.0012832943	0.0052508714	0.0005499351	4.01541161	D	1	11/18/2017 09:17:03
250	23	7	1481.0078	150.0007	0.0013749579	0.0056185024	0.0005500114	4.00595102	D	1	11/18/2017 09:27:03
251	23	7	1491.0078	160.0007	0.0014666215	0.0059852337	0.0005500114	3.99572747	D	1	11/18/2017 09:37:03
252	23	7	1501.0078	170.0007	0.0015582850	0.0063510773	0.0005500877	3.98611429	D	1	11/18/2017 09:47:03
253	23	7	1511.0078	180.0007	0.0016499486	0.0067160423	0.0005500114	3.97695888	D	1	11/18/2017 09:57:03
254	23	7	1521.0078	190.0007	0.0017416121	0.0070801380	0.0005498589	3.96734569	D	1	11/18/2017 10:07:03
255	23	7	1531.0078	200.0007	0.0018332757	0.0074433740	0.0005500114	3.95788510	D	1	11/18/2017 10:17:03
256	23	7	1541.0078	210.0007	0.0019249392	0.0078057568	0.0005499351	3.94888228	D	1	11/18/2017 10:27:03
257	23	7	1551.0078	220.0007	0.0020166028	0.0081672949	0.0005500114	3.93957427	D	1	11/18/2017 10:37:03
258	23	7	1561.0078	230.0007	0.0021082663	0.0085279989	0.0005498589	3.93041886	D	1	11/18/2017 10:47:03
259	23	7	1571.0078	240.0007	0.0021999299	0.0088878764	0.0005500114	3.92156863	D	1	11/18/2017 10:57:03
260	23	7	1581.0078	250.0007	0.0022915934	0.0092469258	0.0005500114	3.91256580	D	1	11/18/2017 11:07:03
261	23	7	1591.0078	260.0007	0.0023832570	0.0096051527	0.0005500877	3.90341039	D	1	11/18/2017 11:17:03
262	23	7	1601.0078	270.0007	0.0024749205	0.0099625610	0.0005497826	3.89471275	D	1	11/18/2017 11:27:03
263	23	7	1611.0078	280.0007	0.0025665841	0.0103191583	0.0005500114	3.88601511	D	1	11/18/2017 11:37:03
264	23	7	1621.0078	290.0007	0.0026582476	0.0106749363	0.0005498589	3.87670710	D	1	11/18/2017 11:47:03
265	23	7	1631.0078	300.0007	0.0027499112	0.0110298923	0.0005500114	3.86785687	D	1	11/18/2017 11:57:03
266	23	7	1641.0078	310.0007	0.0028415747	0.0113840244	0.0005500114	3.85885405	D	1	11/18/2017 12:07:03
267	23	7	1651.0078	320.0007	0.0029332383	0.0117373217	0.0005500877	3.84969863	D	1	11/18/2017 12:17:03
268	23	7	1661.0078	330.0007	0.0030249019	0.0120897722	0.0005501640	3.84023804	D	1	11/18/2017 12:27:03
269	23	7	1671.0078	340.0007	0.0031165654	0.0124413618	0.0005498589	3.83077745	D	1	11/18/2017 12:37:03
270	23	7	1681.0078	350.0007	0.0032082290	0.0127920861	0.0005501640	3.82146944	D	1	11/18/2017 12:47:03
271	23	7	1691.0078	360.0007	0.0032998925	0.0131419479	0.0005500877	3.81200885	D	1	11/18/2017 12:57:03
272	23	7	1701.0078	370.0007	0.0033915561	0.0134909630	0.0005499351	3.80285344	D	1	11/18/2017 13:07:03
273	23	7	1711.0078	380.0007	0.0034832196	0.0138391458	0.0005500114	3.79400320	D	1	11/18/2017 13:17:03
274	23	7	1721.0078	390.0007	0.0035748832	0.0141865211	0.0005499351	3.78530556	D	1	11/18/2017 13:27:03
275	23	7	1731.0078	400.0007	0.0036665467	0.0145331216	0.0005497826	3.77721828	D	1	11/18/2017 13:37:03
276	23	7	1741.0078	410.0007	0.0037582103	0.0148789781	0.0005501640	3.76897841	D	1	11/18/2017 13:47:03
277	23	7	1751.0078	420.0007	0.0038498738	0.0152241240	0.0005500114	3.76150149	D	1	11/18/2017 13:57:04
278	23	7	1761.0078	430.0007	0.0039415374	0.0155685933	0.0005500114	3.75432975	D	1	11/18/2017 14:07:04
279	23	7	1771.0078	440.0007	0.0040332009	0.0159124151	0.0005500114	3.74731060	D	1	11/18/2017 14:17:04
280	23	7	1781.0078	450.0007	0.0041248645	0.0162556160	0.0005500114	3.74090181	D	1	11/18/2017 14:27:04
281	23	7	1791.0078	460.0007	0.0042165280	0.0165982202	0.0005499351	3.73449302	D	1	11/18/2017 14:37:04
282	23	7	1801.0078	470.0007	0.0043081916	0.0169402582	0.0005501640	3.72838941	D	1	11/18/2017 14:47:04
283	23	7	1811.0078	480.0007	0.0043998551	0.0172817458	0.0005501640	3.72259098	D	1	11/18/2017 14:57:04
284	23	7	1821.0078	490.0007	0.0044915187	0.0176226976	0.0005500114	3.71648737	D	1	11/18/2017 15:07:04
285	23	7	1831.0078	500.0007	0.0045831822	0.0179631307	0.0005498589	3.71099413	D	1	11/18/2017 15:17:03
286	23	7	1841.0078	510.0007	0.0046748458	0.0183030654	0.0005499351	3.70580606	D	1	11/18/2017 15:27:04
287	23	7	1851.0078	520.0007	0.0047665094	0.0186425190	0.0005499351	3.70061799	D	1	11/18/2017 15:37:03
288	23	7	1861.0078	530.0007	0.0048581729	0.0189815042	0.0005497826	3.69542992	D	1	11/18/2017 15:47:03
289	23	7	1871.0078	540.0007	0.0049498365	0.0193200380	0.0005501640	3.69054704	D	1	11/18/2017 15:57:03
290	23	7	1881.0078	550.0007	0.0050415001	0.0196581343	0.0005500114	3.68612192	D	1	11/18/2017 16:07:03
291	23	7	1891.0078	560.0007	0.0051331636	0.0199958093	0.0005501640	3.68139162	D	1	11/18/2017 16:17:03
292	23	7	1901.0078	570.0007	0.0052248271	0.0203330724	0.0005499351	3.67711910	D	1	11/18/2017 16:27:03
293	23	7	1911.0078	580.0007	0.0053164907	0.0206699386	0.0005501640	3.67284657	D	1	11/18/2017 16:37:03
294	23	7	1921.0078	590.0007	0.0054081542	0.0210064226	0.0005498589	3.66872663	D	1	11/18/2017 16:47:03
295	23	7	1931.0078	600.0007	0.0054998178	0.0213425353	0.0005499351	3.66475929	D	1	11/18/2017 16:57:03
296	23	7	1941.0078	610.0007	0.0055914813	0.0216782883	0.0005500877	3.66094453	D	1	11/18/2017 17:07:03
297	23	7	1951.0078	620.0007	0.0056831448	0.0220136894	0.0005498589	3.65712978	D	1	11/18/2017 17:17:03
298	23	7	1961.0078	630.0007	0.0057748084	0.0223487519	0.0005499351	3.65346761	D	1	11/18/2017 17:27:03
299	23	7	1971.0078	640.0007	0.0058664719	0.0226834853	0.0005500114	3.64980545	D	1	11/18/2017 17:37:03
300	23	7	1981.0078	650.0007	0.0059581355	0.0230179002	0.0005499351	3.64644846	D	1	11/18/2017 17:47:03
301	23	7	1991.0078	660.0007	0.0060497990	0.0233519983	0.0005498589	3.64324407	D	1	11/18/2017 17:57:03
302	23	7	2001.0078	670.0007	0.0061414626	0.0236857869	0.0005499351	3.63973449	D	1	11/18/2017 18:07:03
303	23	7	2011.0078	680.0007	0.0062331261	0.0240192687	0.0005499351	3.63637751	D	1	11/18/2017 18:17:03
304	23	7	2021.0078	690.0007	0.0063247897	0.0243524463	0.0005497063	3.63302052	D	1	11/18/2017 18:27:03
305	23	7	2031.0078	700.0007	0.0064164532	0.0246853230	0.0005501640	3.62966354	D	1	11/18/2017 18:37:03
306	23	7	2041.0078	710.0007	0.0065081168	0.0250178972	0.0005500114	3.62645914	D	1	11/18/2017 18:47:03
307	23	7	2051.0078	720.0007	0.0065997803	0.0253501713	0.0005498589	3.62310216	D	1	11/18/2017 18:57:03
308	23	7	2061.0078	730.0007	0.0066914439	0.0256821459	0.0005500877	3.61989776	D	1	11/18/2017 19:07:03
309	23	7	2071.0078	740.0007	0.0067831074	0.0260138132	0.0005499351	3.61654078	D	1	11/18/2017 19:17:03
310	23	7	2081.0078	750.0007	0.0068747710	0.0263451711	0.0005499351	3.61318379	D	1	11/18/2017 19:27:03
311	23	7	2091.0078	760.0007	0.0069664345	0.0266762133	0.0005501640	3.60967422	D	1	11/18/2017 19:37:03
312	23	7	2101.0078	770.0007	0.0070580981	0.0270069262	0.0005500114	3.60616464	D	1	11/18/2017 19:47:03
313	23	7	2111.0078	780.0007	0.0071497616	0.0273373016	0.0005500114	3.60234989	D	1	11/18/2017 19:57:03
314	23	7	2121.0078	790.0007	0.0072414251	0.0276673292	0.0005501640	3.59853513	D	1	11/18/2017 20:07:03
315	23	7	2131.0078	800.0007	0.0073330887	0.0279970048	0.0005497063	3.59472038	D	1	11/18/2017 20:17:03
316	23	7	2141.0078	810.0007	0.0074247522	0.0283263239	0.0005498589	3.59075303	D	1	11/18/2017 20:27:03
317	23	7	2151.0078	820.0007	0.0075164158	0.0286552831	0.0005500877	3.58663310	D	1	11/18/2017 20:37:03
318	23	7	2161.0078	830.0007	0.0076080793	0.0289838716	0.0005501640	3.58266575	D	1	11/18/2017 20:47:03
319	23	7	2171.0078	840.0007	0.0076997429	0.0293120794	0.0005499351	3.57839322	D	1	11/18/2017 20:57:03
320	23	7	2181.0078	850.0007	0.0077914064	0.0296398951	0.0005500877	3.57412070	D	1	11/18/2017 21:07:03
321	23	7	2191.0078	860.0007	0.0078830700	0.0299673063	0.0005498589	3.56954299	D	1	11/18/2017 21:17:03
322	23	7	2201.0078	870.0007	0.0079747335	0.0302943042	0.0005500114	3.56496529	D	1	11/18/2017 21:27:03
323	23	7	2211.0078	880.0007	0.0080663971	0.0306208791	0.0005498589	3.56038758	D	1	11/18/2017 21:37:03
324	23	7	2221.0078	890.0007	0.0081580606	0.0309470240	0.0005498589	3.55565728	D	1	11/18/2017 21:47:03
325	23	7	2231.0078	900.0007	0.0082497242	0.0312727274	0.0005498589	3.55062181	D	1	11/18/2017 21:57:03
326	23	7	2241.0078	910.0007	0.0083413878	0.0315979681	0.0005499351	3.54558633	D	1	11/18/2017 22:07:03
327	23	7	2251.0078	920.0007	0.0084330513	0.0319227164	0.0005500877	3.53994049	D	1	11/18/2017 22:17:03
328	23	7	2261.0078	930.0007	0.0085247149	0.0322469437	0.0005498589	3.53398947	D	1	11/18/2017 22:27:03
329	23	7	2271.0078	940.0007	0.0086163784	0.0325706189	0.0005500877	3.52788586	D	1	11/18/2017 22:37:03
330	23	7	2281.0078	950.0007	0.0087080420	0.0328937079	0.0005497826	3.52132448	D	1	11/18/2017 22:47:03
331	23	7	2291.0078	960.0007	0.0087997055	0.0332161804	0.0005498589	3.51461051	D	1	11/18/2017 22:57:04
332	23	7	2301.0078	970.0007	0.0088913691	0.0335380118	0.0005499351	3.50743877	D	1	11/18/2017 23:07:04
333	23	7	2311.0078	980.0007	0.0089830326	0.0338591852	0.0005501640	3.50011444	D	1	11/18/2017 23:17:04
334	23	7	2321.0078	990.0007	0.0090746962	0.0341796944	0.0005501640	3.49294270	D	1	11/18/2017 23:27:04
335	23	7	2331.0078	1000.0007	0.0091663597	0.0344995787	0.0005499351	3.48653391	D	1	11/18/2017 23:37:04
336	23	7	2341.0078	1010.0007	0.0092580232	0.0348189206	0.0005497826	3.48119326	D	1	11/18/2017 23:47:04
337	23	7	2351.0078	1020.0007	0.0093496868	0.0351377954	0.0005500114	3.47631037	D	1	11/18/2017 23:57:04
338	23	7	2361.0078	1030.0007	0.0094413503	0.0354562689	0.0005500114	3.47234302	D	1	11/19/2017 00:07:04
339	23	7	2371.0078	1040.0007	0.0095330139	0.0357743774	0.0005497063	3.46852827	D	1	11/19/2017 00:17:04
340	23	7	2381.0078	1050.0007	0.0096246775	0.0360921286	0.0005497063	3.46456092	D	1	11/19/2017 00:27:04
341	23	7	2391.0078	1060.0007	0.0097163410	0.0364095192	0.0005501640	3.46074617	D	1	11/19/2017 00:37:04
342	23	7	2401.0078	1070.0007	0.0098080046	0.0367265399	0.0005499351	3.45647364	D	1	11/19/2017 00:47:04
343	23	7	2411.0078	1080.0007	0.0098996681	0.0370431643	0.0005500877	3.45174334	D	1	11/19/2017 00:57:03
344	23	7	2421.0078	1090.0007	0.0099913317	0.0373593668	0.0005501640	3.44716564	D	1	11/19/2017 01:07:03
345	23	7	2431.0078	1100.0007	0.0100829952	0.0376751050	0.0005501640	3.44167239	D	1	11/19/2017 01:17:03
346	23	7	2441.0078	1110.0007	0.0101746588	0.0379903186	0.0005502403	3.43556878	D	1	11/19/2017 01:27:03
347	23	7	2451.0078	1120.0007	0.0102663224	0.0383049220	0.0005499351	3.42839704	D	1	11/19/2017 01:37:03
348	23	7	2461.0078	1130.0007	0.0103579859	0.0386187807	0.0005500877	3.41924163	D	1	11/19/2017 01:47:03
349	23	7	2471.0078	1140.0007	0.0104496495	0.0389316822	0.0005499351	3.40718700	D	1	11/19/2017 01:57:03
350	23	7	2481.0078	1150.0007	0.0105413130	0.0392433236	0.0005498589	3.39177539	D	1	11/19/2017 02:07:03
351	23	7	2491.0078	1160.0007	0.0106329766	0.0395533976	0.0005502403	3.37315938	D	1	11/19/2017 02:17:03
352	23	7	2501.0078	1170.0007	0.0107246401	0.0398616411	0.0005502403	3.35179675	D	1	11/19/2017 02:27:03
353	23	7	2511.0078	1180.0007	0.0108163036	0.0401678356	0.0005500114	3.32845045	D	1	11/19/2017 02:37:03
354	23	7	2520.5610	1189.5538	0.0109038714	0.0404582347	0.0005500877	3.30342565	D	5	11/19/2017 02:46:37
355	23	7	2528.9147	1197.9075	0.0109804440	0.0407102617	0.0005498589	3.27840085	D	5	11/19/2017 02:54:58
356	23	7	2536.0538	1205.0467	0.0110458842	0.0409240051	0.0005500877	3.25337606	D	5	11/19/2017 03:02:06
357	23	7	2542.2217	1211.2145	0.0111024207	0.0411072517	0.0005500114	3.22835126	D	5	11/19/2017 03:08:16
358	23	7	2547.6437	1216.6365	0.0111521207	0.0412670972	0.0005501640	3.20332647	D	5	11/19/2017 03:13:42
359	23	7	2552.5068	1221.4997	0.0111966982	0.0414093551	0.0005500877	3.17830167	D	5	11/19/2017 03:18:33
360	23	7	2556.8850	1225.8778	0.0112368301	0.0415364201	0.0005500114	3.15327687	D	5	11/19/2017 03:22:56
361	23	7	2560.8350	1229.8278	0.0112730371	0.0416501508	0.0005497063	3.12825208	D	5	11/19/2017 03:26:53
362	23	7	2564.4092	1233.4020	0.0113057992	0.0417522400	0.0005500877	3.10322728	D	5	11/19/2017 03:30:27
363	23	7	2567.6218	1236.6147	0.0113352477	0.0418432685	0.0005500877	3.07804990	D	5	11/19/2017 03:33:40
364	23	7	2570.5755	1239.5683	0.0113623220	0.0419262783	0.0005499351	3.05302510	D	5	11/19/2017 03:36:37
365	23	7	2573.2222	1242.2150	0.0113865823	0.0420000509	0.0005499351	3.02800031	D	5	11/19/2017 03:39:16
366	23	7	2575.6373	1244.6302	0.0114087206	0.0420668171	0.0005498589	3.00297551	D	5	11/19/2017 03:41:41
367	23	7	2575.9013	1244.8942	0.0114111405	0.0420740810	0.0005499351	2.99992370	D	133	11/19/2017 03:41:57
368	23	8	2575.9015	0.0002	0.0000000000	0.0000000000	0.0000000000	3.00236515	R	0	11/19/2017 03:41:57
369	23	8	2577.4430	1.5417	0.0000000000	0.0000000000	0.0000000000	3.02738994	R	5	11/19/2017 03:43:29
370	23	8	2585.9013	10.0000	0.0000000000	0.0000000000	0.0000000000	3.05058366	R	129	11/19/2017 03:51:57
371	24	11	2585.9038	0.0025	0.0000000078	0.0000000239	0.0000000000	3.04997330	C	0	11/19/2017 03:51:58
372	24	11	2585.9082	0.0068	0.0000001126	0.0000003485	0.0036598764	3.10337987	C	5	11/19/2017 03:51:58
373	24	11	2585.9827	0.0813	0.0000046610	0.0000145459	0.0036630045	3.12855726	C	5	11/19/2017 03:52:02
374	24	11	2586.2038	0.3025	0.0000181631	0.0000569711	0.0036630045	3.15373465	C	5	11/19/2017 03:52:16
375	24	11	2586.4935	0.5922	0.0000358471	0.0001129741	0.0036631571	3.17906462	C	5	11/19/2017 03:52:33
376	24	11	2586.8430	0.9417	0.0000571839	0.0001810801	0.0036630045	3.20439460	C	5	11/19/2017 03:52:54
377	24	11	2587.2495	1.3482	0.0000820006	0.0002609191	0.0036629282	3.22941939	C	5	11/19/2017 03:53:18
378	24	11	2587.7017	1.8003	0.0001096052	0.0003504192	0.0036627756	3.25444419	C	5	11/19/2017 03:53:45
379	24	11	2588.2193	2.3180	0.0001412085	0.0004536734	0.0036631571	3.27946899	C	5	11/19/2017 03:54:17
380	24	11	2588.7922	2.8908	0.0001761797	0.0005688087	0.0036628519	3.30464637	C	5	11/19/2017 03:54:51
381	24	11	2589.4365	3.5352	0.0002155160	0.0006992995	0.0036630808	3.32967117	C	5	11/19/2017 03:55:30
382	24	11	2590.1478	4.2465	0.0002589426	0.0008444493	0.0036630045	3.35469596	C	5	11/19/2017 03:56:12
383	24	11	2590.9352	5.0338	0.0003070090	0.0010063098	0.0036630045	3.37972076	C	5	11/19/2017 03:56:59
384	24	11	2591.8143	5.9130	0.0003606817	0.0011883924	0.0036628519	3.40474556	C	5	11/19/2017 03:57:52
385	24	11	2592.7905	6.8892	0.0004202763	0.0013920573	0.0036630045	3.42992294	C	5	11/19/2017 03:58:51
386	24	11	2593.8838	7.9825	0.0004870238	0.0016218441	0.0036628519	3.45494774	C	5	11/19/2017 03:59:56
387	24	11	2595.1270	9.2257	0.0005629186	0.0018850288	0.0036627756	3.47997253	C	5	11/19/2017 04:01:11
388	24	11	2596.7177	10.8163	0.0006600281	0.0022242715	0.0036630808	3.50499733	C	5	11/19/2017 04:02:46
389	24	11	2601.7177	15.8163	0.0009652760	0.0032985946	0.0036629282	3.52742809	C	1	11/19/2017 04:07:46
390	24	11	2606.7177	20.8163	0.0012705239	0.0043774463	0.0036630045	3.54131380	C	1	11/19/2017 04:12:46
391	24	11	2611.7177	25.8163	0.0015757718	0.0054612144	0.0036629282	3.56023499	C	1	11/19/2017 04:17:46
392	24	11	2616.7177	30.8163	0.0018810196	0.0065513108	0.0036629282	3.58251316	C	1	11/19/2017 04:22:46
393	24	11	2621.7177	35.8163	0.0021862675	0.0076483452	0.0036630045	3.60524910	C	1	11/19/2017 04:27:46
