Repository: ROVI-org/battery-data-toolkit

# Battery Data Extractor 
This directory contains utilities for converting battery testing data files from native formats
to a standardized HDF5 file.

It also contains some scripts that run these utilities on datasets available to the ASOH project.

## Project Organization

The `scripts` folder holds code that processes different datasets used by our collaboration. 

Any logic that is general enough to warrant re-use is moved into the `batdata` Python package.

The Python package also holds the schemas, which are described in 
[`schemas.py`](./batdata/schemas.py).

File: scripts/CAMP/example_rate.062 (part 1 of 10)
Today's Date 09/12/2017  Date of Test:	09/12/2017	 Filename:	C:\Data\MIMS\Backup\ARGONNE_15\CFF-B32B-P3b.062 Procedure: SET-BDS-F-Rate-4p2.000Rate Capability Test at 0.05C, 0.1C, 0.2C, 0.5C, 1C, 2C; 3.0V to 4.2V	Comment/Barcode: B32B, SLP, LN2487-126-10 A12 anode vs. Miltec 1255, Gen2 electrolyte, Rate Study, 3.0 to 4.2V, C-rate= 10mAh
Rec#	Cyc#	Step	Test (Min)	Step (Min)	Amp-hr	Watt-hr	Amps	Volts	State	ES	DPt Time
1	3	1	0.0000	0.0000	0.0000000000	0.0000000000	0.0000000000	3.18760967	R	0	09/12/2017 09:37:56
2	3	1	0.1667	0.1667	0.0000000000	0.0000000000	0.0000000000	3.18760967	R	1	09/12/2017 09:38:06
3	3	1	0.3333	0.3333	0.0000000000	0.0000000000	0.0000000000	3.18745708	R	1	09/12/2017 09:38:16
4	3	1	0.5000	0.5000	0.0000000000	0.0000000000	0.0000000000	3.18745708	R	1	09/12/2017 09:38:26
5	3	1	0.6667	0.6667	0.0000000000	0.0000000000	0.0000000000	3.18730449	R	1	09/12/2017 09:38:36
6	3	1	0.8333	0.8333	0.0000000000	0.0000000000	0.0000000000	3.18745708	R	1	09/12/2017 09:38:46
7	3	1	1.0000	1.0000	0.0000000000	0.0000000000	0.0000000000	3.18730449	R	129	09/12/2017 09:38:56
8	4	4	1.0007	0.0007	0.0000000041	0.0000000133	0.0005023270	3.19493400	C	0	09/12/2017 09:38:56
9	4	4	4.7517	3.7517	0.0000312582	0.0001002616	0.0005000381	3.21995880	C	5	09/12/2017 09:42:42
10	4	4	9.1167	8.1167	0.0000676283	0.0002178352	0.0004998856	3.24498360	C	5	09/12/2017 09:47:03
11	4	4	14.0630	13.0630	0.0001088421	0.0003520983	0.0004999619	3.27000839	C	5	09/12/2017 09:52:00
12	4	4	19.5337	18.5337	0.0001544247	0.0005017353	0.0004999619	3.29503319	C	5	09/12/2017 09:57:28
13	4	4	25.6218	24.6218	0.0002051525	0.0006695306	0.0004997330	3.32005798	C	5	09/12/2017 10:03:34
14	4	4	32.3577	31.3577	0.0002612768	0.0008565780	0.0004998856	3.34508278	C	5	09/12/2017 10:10:18
15	4	4	39.8368	38.8368	0.0003235947	0.0010658262	0.0004997330	3.37026017	C	5	09/12/2017 10:17:47
16	4	4	48.3063	47.3063	0.0003941642	0.0013045579	0.0004998093	3.39528496	C	5	09/12/2017 10:26:15
17	4	4	57.7953	56.7953	0.0004732284	0.0015740157	0.0004998856	3.42030976	C	5	09/12/2017 10:35:44
18	4	4	67.7953	66.7953	0.0005565504	0.0018599858	0.0004999619	3.44319829	C	1	09/12/2017 10:45:44
19	4	4	77.7953	76.7953	0.0006398723	0.0021476381	0.0004998856	3.45983062	C	1	09/12/2017 10:55:44
20	4	4	87.7953	86.7953	0.0007231943	0.0024362303	0.0005000381	3.46608682	C	1	09/12/2017 11:05:44
21	4	4	97.7953	96.7953	0.0008065162	0.0027251763	0.0004999619	3.46944381	C	1	09/12/2017 11:15:44
22	4	4	107.7953	106.7953	0.0008898382	0.0030143793	0.0004998093	3.47234302	C	1	09/12/2017 11:25:44
23	4	4	117.7953	116.7953	0.0009731601	0.0033038302	0.0005000381	3.47554742	C	1	09/12/2017 11:35:44
24	4	4	127.7953	126.7953	0.0010564821	0.0035935264	0.0004999619	3.47814145	C	1	09/12/2017 11:45:44
25	4	4	137.7953	136.7953	0.0011398040	0.0038834803	0.0004998093	3.48119326	C	1	09/12/2017 11:55:44
26	4	4	147.7953	146.7953	0.0012231260	0.0041737011	0.0004999619	3.48470283	C	1	09/12/2017 12:05:44
27	4	4	157.7953	156.7953	0.0013064479	0.0044642012	0.0004997330	3.48821241	C	1	09/12/2017 12:15:44
28	4	4	167.7953	166.7953	0.0013897699	0.0047549991	0.0004998093	3.49187457	C	1	09/12/2017 12:25:44
29	4	4	177.7953	176.7953	0.0014730918	0.0050461225	0.0004998093	3.49584192	C	1	09/12/2017 12:35:44
30	4	4	187.7953	186.7953	0.0015564138	0.0053375994	0.0004998093	3.50057221	C	1	09/12/2017 12:45:44
31	4	4	197.7953	196.7953	0.0016397357	0.0056294686	0.0005000381	3.50545510	C	1	09/12/2017 12:55:44
32	4	4	207.7953	206.7953	0.0017230577	0.0059217615	0.0004997330	3.51064317	C	1	09/12/2017 13:05:44
33	4	4	217.7953	216.7953	0.0018063796	0.0062145087	0.0004999619	3.51628901	C	1	09/12/2017 13:15:44
34	4	4	227.7953	226.7953	0.0018897016	0.0065077280	0.0004997330	3.52193484	C	1	09/12/2017 13:25:44
35	4	4	237.7953	236.7953	0.0019730235	0.0068014384	0.0004997330	3.52803845	C	1	09/12/2017 13:35:44
36	4	4	247.7953	246.7953	0.0020563455	0.0070956477	0.0005000381	3.53383688	C	1	09/12/2017 13:45:44
37	4	4	257.7953	256.7953	0.0021396674	0.0073903438	0.0005000381	3.53963531	C	1	09/12/2017 13:55:44
38	4	4	267.7953	266.7953	0.0022229893	0.0076855035	0.0004998856	3.54528115	C	1	09/12/2017 14:05:44
39	4	4	277.7953	276.7953	0.0023063113	0.0079811187	0.0004998093	3.55062181	C	1	09/12/2017 14:15:44
40	4	4	287.7953	286.7953	0.0023896333	0.0082772102	0.0004997330	3.55642023	C	1	09/12/2017 14:25:44
41	4	4	297.7953	296.7953	0.0024729553	0.0085737935	0.0005001907	3.56252384	C	1	09/12/2017 14:35:44
42	4	4	307.7953	306.7953	0.0025562772	0.0088708809	0.0004999619	3.56832227	C	1	09/12/2017 14:45:44
43	4	4	317.7953	316.7953	0.0026395992	0.0091684254	0.0004998856	3.57320516	C	1	09/12/2017 14:55:44
44	4	4	327.7953	326.7953	0.0027229211	0.0094663601	0.0004997330	3.57778286	C	1	09/12/2017 15:05:44
45	4	4	337.7953	336.7953	0.0028062431	0.0097646836	0.0004999619	3.58281834	C	1	09/12/2017 15:15:44
46	4	4	347.7953	346.7953	0.0028895650	0.0100634236	0.0004997330	3.58785382	C	1	09/12/2017 15:25:44
47	4	4	357.7953	356.7953	0.0029728870	0.0103626144	0.0004998856	3.59334707	C	1	09/12/2017 15:35:44
48	4	4	367.7953	366.7953	0.0030562089	0.0106622842	0.0004998093	3.59929808	C	1	09/12/2017 15:45:44
49	4	4	377.7953	376.7953	0.0031395309	0.0109624293	0.0004999619	3.60463874	C	1	09/12/2017 15:55:44
50	4	4	387.7953	386.7953	0.0032228528	0.0112629526	0.0004999619	3.60845350	C	1	09/12/2017 16:05:44
51	4	4	397.7953	396.7953	0.0033061748	0.0115637470	0.0005000381	3.61120012	C	1	09/12/2017 16:15:44
52	4	4	407.7953	406.7953	0.0033894967	0.0118647760	0.0005000381	3.61425193	C	1	09/12/2017 16:25:44
53	4	4	417.7953	416.7953	0.0034728187	0.0121660454	0.0004999619	3.61699855	C	1	09/12/2017 16:35:44
54	4	4	427.7953	426.7953	0.0035561406	0.0124675581	0.0004998856	3.62005035	C	1	09/12/2017 16:45:44
55	4	4	437.7953	436.7953	0.0036394626	0.0127693223	0.0005001144	3.62294957	C	1	09/12/2017 16:55:44
56	4	4	447.7953	446.7953	0.0037227845	0.0130713342	0.0004999619	3.62615396	C	1	09/12/2017 17:05:44
57	4	4	457.7953	456.7953	0.0038061065	0.0133735843	0.0004998093	3.62890059	C	1	09/12/2017 17:15:44
58	4	4	467.7953	466.7953	0.0038894284	0.0136760558	0.0004998093	3.63134203	C	1	09/12/2017 17:25:44
59	4	4	477.7953	476.7953	0.0039727504	0.0139787316	0.0004998856	3.63378347	C	1	09/12/2017 17:35:44
60	4	4	487.7953	486.7953	0.0040560724	0.0142815990	0.0005001144	3.63607233	C	1	09/12/2017 17:45:44
61	4	4	497.7953	496.7953	0.0041393943	0.0145846573	0.0004997330	3.63820859	C	1	09/12/2017 17:55:44
62	4	4	507.7953	506.7953	0.0042227163	0.0148878985	0.0004997330	3.64034485	C	1	09/12/2017 18:05:44
63	4	4	517.7953	516.7953	0.0043060383	0.0151913222	0.0004999619	3.64248112	C	1	09/12/2017 18:15:44
64	4	4	527.7953	526.7953	0.0043893602	0.0154949283	0.0005001907	3.64476997	C	1	09/12/2017 18:25:44
65	4	4	537.7953	536.7953	0.0044726821	0.0157987122	0.0005001144	3.64705882	C	1	09/12/2017 18:35:44
66	4	4	547.7953	546.7953	0.0045560041	0.0161026751	0.0005000381	3.64904250	C	1	09/12/2017 18:45:44
67	4	4	557.7953	556.7953	0.0046393260	0.0164068159	0.0005000381	3.65117876	C	1	09/12/2017 18:55:44
68	4	4	567.7953	566.7953	0.0047226480	0.0167111285	0.0005001144	3.65331502	C	1	09/12/2017 19:05:44
69	4	4	577.7953	576.7953	0.0048059700	0.0170156243	0.0005000381	3.65560388	C	1	09/12/2017 19:15:44
70	4	4	587.7953	586.7953	0.0048892919	0.0173203047	0.0004998856	3.65789273	C	1	09/12/2017 19:25:44
71	4	4	597.7953	596.7953	0.0049726138	0.0176251687	0.0004999619	3.65972381	C	1	09/12/2017 19:35:44
72	4	4	607.7953	606.7953	0.0050559358	0.0179302241	0.0004997330	3.66231785	C	1	09/12/2017 19:45:44
73	4	4	617.7953	616.7953	0.0051392578	0.0182354664	0.0004998856	3.66460670	C	1	09/12/2017 19:55:44
74	4	4	627.7953	626.7953	0.0052225797	0.0185409057	0.0004999619	3.66674296	C	1	09/12/2017 20:05:44
75	4	4	637.7953	636.7953	0.0053059017	0.0188465444	0.0004998856	3.66918441	C	1	09/12/2017 20:15:44
76	4	4	647.7953	646.7953	0.0053892237	0.0191523843	0.0004999619	3.67193103	C	1	09/12/2017 20:25:44
77	4	4	657.7953	656.7953	0.0054725456	0.0194584344	0.0005001144	3.67421988	C	1	09/12/2017 20:35:44
78	4	4	667.7953	666.7953	0.0055558675	0.0197646979	0.0004998093	3.67696651	C	1	09/12/2017 20:45:44
79	4	4	677.7953	676.7953	0.0056391895	0.0200711793	0.0005000381	3.67956054	C	1	09/12/2017 20:55:44
80	4	4	687.7953	686.7953	0.0057225114	0.0203778833	0.0004999619	3.68245975	C	1	09/12/2017 21:05:44
81	4	4	697.7953	696.7953	0.0058058334	0.0206848189	0.0004998856	3.68490120	C	1	09/12/2017 21:15:44
82	4	4	707.7953	706.7953	0.0058891553	0.0209919914	0.0005000381	3.68795300	C	1	09/12/2017 21:25:44
83	4	4	717.7953	716.7953	0.0059724773	0.0212994071	0.0005000381	3.69085222	C	1	09/12/2017 21:35:44
84	4	4	727.7953	726.7953	0.0060557992	0.0216070743	0.0004998856	3.69405661	C	1	09/12/2017 21:45:44
85	4	4	737.7953	736.7953	0.0061391212	0.0219149993	0.0004998856	3.69710842	C	1	09/12/2017 21:55:47
86	4	4	747.7953	746.7953	0.0062224432	0.0222231919	0.0004998856	3.70046540	C	1	09/12/2017 22:05:44
87	4	4	757.7953	756.7953	0.0063057651	0.0225316595	0.0004999619	3.70382238	C	1	09/12/2017 22:15:44
88	4	4	767.7953	766.7953	0.0063890871	0.0228404110	0.0004998093	3.70717937	C	1	09/12/2017 22:25:44
89	4	4	777.7953	776.7953	0.0064724090	0.0231494549	0.0005001907	3.71084154	C	1	09/12/2017 22:35:44
90	4	4	787.7953	786.7953	0.0065557309	0.0234588027	0.0004999619	3.71450370	C	1	09/12/2017 22:45:44
91	4	4	797.7953	796.7953	0.0066390529	0.0237684641	0.0004999619	3.71831846	C	1	09/12/2017 22:55:44
92	4	4	807.7953	806.7953	0.0067223748	0.0240784478	0.0005000381	3.72228580	C	1	09/12/2017 23:05:44
93	4	4	817.7953	816.7953	0.0068056968	0.0243887675	0.0005000381	3.72625315	C	1	09/12/2017 23:15:44
94	4	4	827.7953	826.7953	0.0068890187	0.0246994333	0.0004998093	3.73067826	C	1	09/12/2017 23:25:44
95	4	4	837.7953	836.7953	0.0069723407	0.0250104538	0.0004998093	3.73479820	C	1	09/12/2017 23:35:44
96	4	4	847.7953	846.7953	0.0070556627	0.0253218418	0.0004999619	3.73937591	C	1	09/12/2017 23:45:44
97	4	4	857.7953	856.7953	0.0071389846	0.0256336167	0.0004999619	3.74395361	C	1	09/12/2017 23:55:44
98	4	4	867.7953	866.7953	0.0072223065	0.0259457909	0.0004999619	3.74914168	C	1	09/13/2017 00:05:44
99	4	4	877.7953	876.7953	0.0073056285	0.0262583823	0.0004999619	3.75417716	C	1	09/13/2017 00:15:44
100	4	4	887.7953	886.7953	0.0073889504	0.0265714092	0.0004999619	3.75936522	C	1	09/13/2017 00:25:44
101	4	4	897.7953	896.7953	0.0074722723	0.0268848919	0.0005000381	3.76516365	C	1	09/13/2017 00:35:44
102	4	4	907.7953	906.7953	0.0075555943	0.0271988514	0.0004998093	3.77096208	C	1	09/13/2017 00:45:44
103	4	4	917.7953	916.7953	0.0076389163	0.0275133132	0.0004998093	3.77706569	C	1	09/13/2017 00:55:44
104	4	4	927.7953	926.7953	0.0077222382	0.0278283027	0.0004999619	3.78377966	C	1	09/13/2017 01:05:44
105	4	4	937.7953	936.7953	0.0078055602	0.0281438448	0.0004999619	3.79034104	C	1	09/13/2017 01:15:44
106	4	4	947.7953	946.7953	0.0078888821	0.0284599619	0.0004999619	3.79736019	C	1	09/13/2017 01:25:44
107	4	4	957.7953	956.7953	0.0079722041	0.0287766739	0.0005001144	3.80453193	C	1	09/13/2017 01:35:44
108	4	4	967.7953	966.7953	0.0080555260	0.0290939893	0.0005001144	3.81185626	C	1	09/13/2017 01:45:44
109	4	4	977.7953	976.7953	0.0081388480	0.0294119021	0.0005001144	3.81918059	C	1	09/13/2017 01:55:44
110	4	4	987.7953	986.7953	0.0082221699	0.0297304152	0.0004998093	3.82619974	C	1	09/13/2017 02:05:44
111	4	4	997.7953	996.7953	0.0083054918	0.0300495175	0.0004999619	3.83321889	C	1	09/13/2017 02:15:44
112	4	4	1007.7953	1006.7953	0.0083888138	0.0303691948	0.0004998856	3.83993286	C	1	09/13/2017 02:25:44
113	4	4	1017.7953	1016.7953	0.0084721357	0.0306894300	0.0005001144	3.84664683	C	1	09/13/2017 02:35:44
114	4	4	1027.7953	1026.7953	0.0085554577	0.0310102063	0.0004995804	3.85305562	C	1	09/13/2017 02:45:44
115	4	4	1037.7953	1036.7953	0.0086387797	0.0313315143	0.0004997330	3.85946441	C	1	09/13/2017 02:55:44
116	4	4	1047.7953	1046.7953	0.0087221016	0.0316533494	0.0004998856	3.86572061	C	1	09/13/2017 03:05:44
117	4	4	1057.7953	1056.7953	0.0088054236	0.0319757045	0.0004998093	3.87197681	C	1	09/13/2017 03:15:44
118	4	4	1067.7953	1066.7953	0.0088887455	0.0322985777	0.0004999619	3.87792782	C	1	09/13/2017 03:25:44
119	4	4	1077.7953	1076.7953	0.0089720675	0.0326219710	0.0004997330	3.88433661	C	1	09/13/2017 03:35:44
120	4	4	1087.7953	1086.7953	0.0090553894	0.0329458843	0.0004998093	3.89059281	C	1	09/13/2017 03:45:44
121	4	4	1097.7953	1096.7953	0.0091387114	0.0332703152	0.0004999619	3.89669642	C	1	09/13/2017 03:55:44
122	4	4	1107.7953	1106.7953	0.0092220333	0.0335952666	0.0005000381	3.90295262	C	1	09/13/2017 04:05:44
123	4	4	1117.7953	1116.7953	0.0093053553	0.0339207459	0.0004999619	3.90936141	C	1	09/13/2017 04:15:44
124	4	4	1127.7953	1126.7953	0.0093886772	0.0342467522	0.0004995804	3.91577020	C	1	09/13/2017 04:25:44
125	4	4	1137.7953	1136.7953	0.0094719992	0.0345732899	0.0004998856	3.92217899	C	1	09/13/2017 04:35:44
126	4	4	1147.7953	1146.7953	0.0095553212	0.0349003604	0.0004999619	3.92858778	C	1	09/13/2017 04:45:44
127	4	4	1157.7953	1156.7953	0.0096386431	0.0352279665	0.0004998856	3.93499657	C	1	09/13/2017 04:55:44
128	4	4	1167.7953	1166.7953	0.0097219651	0.0355561065	0.0005001907	3.94155795	C	1	09/13/2017 05:05:44
129	4	4	1177.7953	1176.7953	0.0098052870	0.0358847897	0.0005001144	3.94796674	C	1	09/13/2017 05:15:44
130	4	4	1187.7953	1186.7953	0.0098886090	0.0362140173	0.0005000381	3.95437552	C	1	09/13/2017 05:25:44
131	4	4	1197.7953	1196.7953	0.0099719309	0.0365437927	0.0004999619	3.96124208	C	1	09/13/2017 05:35:44
132	4	4	1207.7953	1206.7953	0.0100552529	0.0368741225	0.0004998856	3.96795605	C	1	09/13/2017 05:45:44
133	4	4	1217.7953	1216.7953	0.0101385749	0.0372050085	0.0004998856	3.97436484	C	1	09/13/2017 05:55:44
134	4	4	1227.7953	1226.7953	0.0102218968	0.0375364547	0.0004999619	3.98123140	C	1	09/13/2017 06:05:44
135	4	4	1237.7953	1236.7953	0.0103052188	0.0378684650	0.0005001144	3.98809796	C	1	09/13/2017 06:15:44
136	4	4	1247.7953	1246.7953	0.0103885407	0.0382010438	0.0004999619	3.99481193	C	1	09/13/2017 06:25:44
137	4	4	1257.7953	1256.7953	0.0104718627	0.0385341961	0.0005001144	4.00167849	C	1	09/13/2017 06:35:44
138	4	4	1267.7953	1266.7953	0.0105551846	0.0388679261	0.0004998093	4.00869764	C	1	09/13/2017 06:45:44
139	4	4	1277.7953	1276.7953	0.0106385066	0.0392022382	0.0004999619	4.01556420	C	1	09/13/2017 06:55:44
140	4	4	1287.7953	1286.7953	0.0107218285	0.0395371302	0.0005000381	4.02273594	C	1	09/13/2017 07:05:44
141	4	4	1297.7953	1296.7953	0.0108051505	0.0398726146	0.0005001907	4.02975509	C	1	09/13/2017 07:15:44
142	4	4	1307.7953	1306.7953	0.0108884724	0.0402086945	0.0005001144	4.03707942	C	1	09/13/2017 07:25:44
143	4	4	1317.7953	1316.7953	0.0109717944	0.0405453759	0.0004998856	4.04440375	C	1	09/13/2017 07:35:44
144	4	4	1327.7953	1326.7953	0.0110551164	0.0408826644	0.0004998093	4.05172808	C	1	09/13/2017 07:45:44
145	4	4	1337.7953	1336.7953	0.0111384383	0.0412205628	0.0004999619	4.05889982	C	1	09/13/2017 07:55:44
146	4	4	1347.7953	1346.7953	0.0112217603	0.0415590761	0.0004998856	4.06637675	C	1	09/13/2017 08:05:44
147	4	4	1357.7953	1356.7953	0.0113050823	0.0418982099	0.0005001144	4.07370108	C	1	09/13/2017 08:15:44
148	4	4	1367.7953	1366.7953	0.0113884042	0.0422379683	0.0005000381	4.08163577	C	1	09/13/2017 08:25:44
149	4	4	1377.7953	1376.7953	0.0114717262	0.0425783555	0.0004999619	4.08896010	C	1	09/13/2017 08:35:44
150	4	4	1387.7953	1386.7953	0.0115550481	0.0429193728	0.0004997330	4.09643702	C	1	09/13/2017 08:45:44
151	4	4	1397.7953	1396.7953	0.0116383701	0.0432610188	0.0004996567	4.10391394	C	1	09/13/2017 08:55:44
152	4	4	1407.7953	1406.7953	0.0117216920	0.0436033033	0.0004998856	4.11169604	C	1	09/13/2017 09:05:44
153	4	4	1417.7953	1416.7953	0.0118050140	0.0439462271	0.0004998856	4.11932555	C	1	09/13/2017 09:15:44
154	4	4	1427.7953	1426.7953	0.0118883360	0.0442897937	0.0005000381	4.12710765	C	1	09/13/2017 09:25:44
155	4	4	1437.7953	1436.7953	0.0119716579	0.0446340058	0.0005000381	4.13504234	C	1	09/13/2017 09:35:44
156	4	4	1447.7953	1446.7953	0.0120549799	0.0449788652	0.0005000381	4.14251926	C	1	09/13/2017 09:45:44
157	4	4	1457.7953	1456.7953	0.0121383018	0.0453243042	0.0004998093	4.14877546	C	1	09/13/2017 09:55:44
158	4	4	1467.7953	1466.7953	0.0122216238	0.0456703173	0.0004999619	4.15686275	C	1	09/13/2017 10:05:44
159	4	4	1477.7953	1476.7953	0.0123049457	0.0460169955	0.0005000381	4.16479744	C	1	09/13/2017 10:15:44
160	4	4	1487.7953	1486.7953	0.0123882677	0.0463643382	0.0004997330	4.17257954	C	1	09/13/2017 10:25:44
161	4	4	1497.7953	1496.7953	0.0124715896	0.0467123423	0.0005001144	4.18020905	C	1	09/13/2017 10:35:44
162	4	4	1507.7953	1506.7953	0.0125549116	0.0470610099	0.0004998093	4.18875410	C	1	09/13/2017 10:45:44
163	4	4	1517.7953	1516.7953	0.0126382336	0.0474103495	0.0005000381	4.19684138	C	1	09/13/2017 10:55:44
164	4	4	1521.6475	1520.6475	0.0126703305	0.0475451004	0.0004998856	4.20004578	C	133	09/13/2017 10:59:35
165	4	5	1521.6477	0.0002	0.0000000000	0.0000000000	0.0000000000	4.19928283	R	0	09/13/2017 10:59:35
166	4	5	1521.8143	0.1668	0.0000000000	0.0000000000	0.0000000000	4.19806210	R	1	09/13/2017 10:59:45
167	4	5	1521.9810	0.3335	0.0000000000	0.0000000000	0.0000000000	4.19790951	R	1	09/13/2017 10:59:55
168	4	5	1522.1477	0.5002	0.0000000000	0.0000000000	0.0000000000	4.19745174	R	1	09/13/2017 11:00:05
169	4	5	1522.3143	0.6668	0.0000000000	0.0000000000	0.0000000000	4.19729915	R	1	09/13/2017 11:00:15
170	4	5	1522.4810	0.8335	0.0000000000	0.0000000000	0.0000000000	4.19714656	R	1	09/13/2017 11:00:25
171	4	5	1522.6477	1.0002	0.0000000000	0.0000000000	0.0000000000	4.19745174	R	1	09/13/2017 11:00:35
172	4	5	1522.8143	1.1668	0.0000000000	0.0000000000	0.0000000000	4.19714656	R	1	09/13/2017 11:00:45
173	4	5	1522.9810	1.3335	0.0000000000	0.0000000000	0.0000000000	4.19699397	R	1	09/13/2017 11:00:55
174	4	5	1523.1477	1.5002	0.0000000000	0.0000000000	0.0000000000	4.19699397	R	1	09/13/2017 11:01:05
175	4	5	1523.3143	1.6668	0.0000000000	0.0000000000	0.0000000000	4.19684138	R	1	09/13/2017 11:01:15
176	4	5	1523.4810	1.8335	0.0000000000	0.0000000000	0.0000000000	4.19668879	R	1	09/13/2017 11:01:25
177	4	5	1523.6475	2.0000	0.0000000000	0.0000000000	0.0000000000	4.19668879	R	129	09/13/2017 11:01:35
178	4	6	1523.6482	0.0007	0.0000000042	0.0000000174	0.0005007248	4.19562066	D	0	09/13/2017 11:01:36
179	4	6	1533.6482	10.0007	0.0000833261	0.0003488949	0.0004998093	4.18005646	D	1	09/13/2017 11:11:36
180	4	6	1543.6482	20.0007	0.0001666481	0.0006966830	0.0004999619	4.16800183	D	1	09/13/2017 11:21:36
181	4	6	1553.6482	30.0007	0.0002499700	0.0010435207	0.0004997330	4.15716793	D	1	09/13/2017 11:31:36
182	4	6	1563.6482	40.0007	0.0003332919	0.0013894729	0.0004998093	4.14679179	D	1	09/13/2017 11:41:36
183	4	6	1573.6482	50.0007	0.0004166139	0.0017345799	0.0004997330	4.13687343	D	1	09/13/2017 11:51:36
184	4	6	1583.6482	60.0007	0.0004999358	0.0020788710	0.0004999619	4.12710765	D	1	09/13/2017 12:01:36
185	4	6	1593.6482	70.0007	0.0005832578	0.0024223714	0.0005001907	4.11795224	D	1	09/13/2017 12:11:36
186	4	6	1603.6482	80.0007	0.0006665797	0.0027651052	0.0005001144	4.10879683	D	1	09/13/2017 12:21:36
187	4	6	1613.6482	90.0007	0.0007499017	0.0031070792	0.0004998093	4.09979400	D	1	09/13/2017 12:31:36
188	4	6	1623.6482	100.0007	0.0008332236	0.0034483022	0.0005000381	4.09079118	D	1	09/13/2017 12:41:36
189	4	6	1633.6482	110.0007	0.0009165456	0.0037887868	0.0005000381	4.08194095	D	1	09/13/2017 12:51:36
190	4	6	1643.6482	120.0007	0.0009998675	0.0041285383	0.0004999619	4.07324331	D	1	09/13/2017 13:01:36
191	4	6	1653.6482	130.0007	0.0010831895	0.0044675642	0.0004998856	4.06454566	D	1	09/13/2017 13:11:36
192	4	6	1663.6482	140.0007	0.0011665114	0.0048058715	0.0004997330	4.05584802	D	1	09/13/2017 13:21:36
193	4	6	1673.6482	150.0007	0.0012498334	0.0051434699	0.0004999619	4.04745556	D	1	09/13/2017 13:31:36
194	4	6	1683.6482	160.0007	0.0013331554	0.0054803639	0.0004999619	4.03906310	D	1	09/13/2017 13:41:36
195	4	6	1693.6482	170.0007	0.0014164773	0.0058165631	0.0004998856	4.03097581	D	1	09/13/2017 13:51:36
196	4	6	1703.6482	180.0007	0.0014997993	0.0061520772	0.0004998093	4.02258335	D	1	09/13/2017 14:01:36
197	4	6	1713.6482	190.0007	0.0015831212	0.0064869113	0.0004998093	4.01449607	D	1	09/13/2017 14:11:36
198	4	6	1723.6482	200.0007	0.0016664432	0.0068210775	0.0005001144	4.00671397	D	1	09/13/2017 14:21:36
199	4	6	1733.6482	210.0007	0.0017497651	0.0071545767	0.0005000381	3.99847410	D	1	09/13/2017 14:31:36
200	4	6	1743.6482	220.0007	0.0018330871	0.0074874148	0.0005000381	3.99069200	D	1	09/13/2017 14:41:36
201	4	6	1753.6482	230.0007	0.0019164091	0.0078195977	0.0004999619	3.98260472	D	1	09/13/2017 14:51:36
202	4	6	1763.6482	240.0007	0.0019997310	0.0081511297	0.0004998856	3.97512779	D	1	09/13/2017 15:01:36
203	4	6	1773.6482	250.0007	0.0020830529	0.0084820179	0.0004998856	3.96719310	D	1	09/13/2017 15:11:36
204	4	6	1783.6482	260.0007	0.0021663749	0.0088122685	0.0005000381	3.95971618	D	1	09/13/2017 15:21:36
205	4	6	1793.6482	270.0007	0.0022496969	0.0091418843	0.0004998856	3.95223926	D	1	09/13/2017 15:31:36
206	4	6	1803.6482	280.0007	0.0023330188	0.0094708713	0.0004998093	3.94445716	D	1	09/13/2017 15:41:36
207	4	6	1813.6482	290.0007	0.0024163408	0.0097992323	0.0004998856	3.93713283	D	1	09/13/2017 15:51:36
208	4	6	1823.6482	300.0007	0.0024996628	0.0101269754	0.0004999619	3.92965591	D	1	09/13/2017 16:01:36
209	4	6	1833.6482	310.0007	0.0025829848	0.0104541013	0.0004999619	3.92217899	D	1	09/13/2017 16:11:36
210	4	6	1843.6482	320.0007	0.0026663067	0.0107806093	0.0005000381	3.91485466	D	1	09/13/2017 16:21:36
211	4	6	1853.6482	330.0007	0.0027496287	0.0111065039	0.0004999619	3.90753033	D	1	09/13/2017 16:31:36
212	4	6	1863.6482	340.0007	0.0028329506	0.0114317873	0.0005000381	3.90005341	D	1	09/13/2017 16:41:36
213	4	6	1873.6482	350.0007	0.0029162726	0.0117564611	0.0004998093	3.89303426	D	1	09/13/2017 16:51:36
214	4	6	1883.6482	360.0007	0.0029995945	0.0120805347	0.0004997330	3.88570993	D	1	09/13/2017 17:01:36
215	4	6	1893.6482	370.0007	0.0030829165	0.0124040015	0.0004999619	3.87838560	D	1	09/13/2017 17:11:36
216	4	6	1903.6482	380.0007	0.0031662385	0.0127268634	0.0004998856	3.87121386	D	1	09/13/2017 17:21:36
217	4	6	1913.6482	390.0007	0.0032495604	0.0130491220	0.0005001144	3.86388952	D	1	09/13/2017 17:31:36
218	4	6	1923.6482	400.0007	0.0033328823	0.0133707755	0.0004999619	3.85687037	D	1	09/13/2017 17:41:36
219	4	6	1933.6482	410.0007	0.0034162043	0.0136918212	0.0005000381	3.84939345	D	1	09/13/2017 17:51:36
220	4	6	1943.6482	420.0007	0.0034995263	0.0140122546	0.0005000381	3.84206912	D	1	09/13/2017 18:01:36
221	4	6	1953.6482	430.0007	0.0035828482	0.0143320711	0.0005001144	3.83459220	D	1	09/13/2017 18:11:36
222	4	6	1963.6482	440.0007	0.0036661702	0.0146512618	0.0005000381	3.82711528	D	1	09/13/2017 18:21:36
223	4	6	1973.6482	450.0007	0.0037494921	0.0149698190	0.0005001144	3.81918059	D	1	09/13/2017 18:31:36
224	4	6	1983.6482	460.0007	0.0038328141	0.0152877286	0.0004998093	3.81139849	D	1	09/13/2017 18:41:36
225	4	6	1993.6482	470.0007	0.0039161360	0.0156049921	0.0004997330	3.80376898	D	1	09/13/2017 18:51:36
226	4	6	2003.6482	480.0007	0.0039994580	0.0159215956	0.0004998856	3.79583429	D	1	09/13/2017 19:01:36
227	4	6	2013.6482	490.0007	0.0040827800	0.0162375437	0.0004998093	3.78789960	D	1	09/13/2017 19:11:36
228	4	6	2023.6482	500.0007	0.0041661019	0.0165528484	0.0005001907	3.78011749	D	1	09/13/2017 19:21:36
229	4	6	2033.6482	510.0007	0.0042494239	0.0168675244	0.0004998856	3.77279316	D	1	09/13/2017 19:31:36
230	4	6	2043.6482	520.0007	0.0043327458	0.0171815959	0.0004998856	3.76577401	D	1	09/13/2017 19:41:36
231	4	6	2053.6482	530.0007	0.0044160678	0.0174950901	0.0004999619	3.75906004	D	1	09/13/2017 19:51:36
232	4	6	2063.6482	540.0007	0.0044993897	0.0178080360	0.0005000381	3.75280385	D	1	09/13/2017 20:01:36
233	4	6	2073.6482	550.0007	0.0045827117	0.0181204584	0.0004999619	3.74654765	D	1	09/13/2017 20:11:36
234	4	6	2083.6482	560.0007	0.0046660336	0.0184323866	0.0005000381	3.74059663	D	1	09/13/2017 20:21:36
235	4	6	2093.6482	570.0007	0.0047493556	0.0187438410	0.0004998093	3.73525597	D	1	09/13/2017 20:31:36
236	4	6	2103.6482	580.0007	0.0048326776	0.0190548502	0.0004999619	3.72991531	D	1	09/13/2017 20:41:36
237	4	6	2113.6482	590.0007	0.0049159995	0.0193654280	0.0005000381	3.72503243	D	1	09/13/2017 20:51:36
238	4	6	2123.6482	600.0007	0.0049993215	0.0196755924	0.0004999619	3.71999695	D	1	09/13/2017 21:01:36
239	4	6	2133.6482	610.0007	0.0050826434	0.0199853558	0.0004996567	3.71526665	D	1	09/13/2017 21:11:36
240	4	6	2143.6482	620.0007	0.0051659654	0.0202947356	0.0005001144	3.71053635	D	1	09/13/2017 21:21:36
241	4	6	2153.6482	630.0007	0.0052492873	0.0206037434	0.0004998856	3.70641642	D	1	09/13/2017 21:31:36
242	4	6	2163.6482	640.0007	0.0053326093	0.0209123935	0.0005000381	3.70214389	D	1	09/13/2017 21:41:36
243	4	6	2173.6482	650.0007	0.0054159312	0.0212206942	0.0004998856	3.69802396	D	1	09/13/2017 21:51:36
244	4	6	2183.6482	660.0007	0.0054992532	0.0215286596	0.0005000381	3.69390402	D	1	09/13/2017 22:01:36
245	4	6	2193.6482	670.0007	0.0055825752	0.0218362985	0.0004998856	3.69008927	D	1	09/13/2017 22:11:36
246	4	6	2203.6482	680.0007	0.0056658971	0.0221436227	0.0004998093	3.68657969	D	1	09/13/2017 22:21:36
247	4	6	2213.6482	690.0007	0.0057492191	0.0224506408	0.0005000381	3.68291752	D	1	09/13/2017 22:31:36
248	4	6	2223.6482	700.0007	0.0058325410	0.0227573639	0.0004998856	3.67940795	D	1	09/13/2017 22:41:36
249	4	6	2233.6482	710.0007	0.0059158630	0.0230638006	0.0004998856	3.67605097	D	1	09/13/2017 22:51:36
250	4	6	2243.6482	720.0007	0.0059991849	0.0233699584	0.0004999619	3.67254139	D	1	09/13/2017 23:01:36
251	4	6	2253.6482	730.0007	0.0060825069	0.0236758475	0.0005000381	3.66933700	D	1	09/13/2017 23:11:36
252	4	6	2263.6482	740.0007	0.0061658288	0.0239814741	0.0004999619	3.66643778	D	1	09/13/2017 23:21:36
253	4	6	2273.6482	750.0007	0.0062491508	0.0242868447	0.0005000381	3.66369116	D	1	09/13/2017 23:31:36
254	4	6	2283.6482	760.0007	0.0063324727	0.0245919697	0.0004997330	3.66033417	D	1	09/13/2017 23:41:36
255	4	6	2293.6482	770.0007	0.0064157947	0.0248968544	0.0004998856	3.65774014	D	1	09/13/2017 23:51:36
256	4	6	2303.6482	780.0007	0.0064991166	0.0252015082	0.0005001144	3.65484092	D	1	09/14/2017 00:01:36
257	4	6	2313.6482	790.0007	0.0065824386	0.0255059341	0.0004998856	3.65224689	D	1	09/14/2017 00:11:36
258	4	6	2323.6482	800.0007	0.0066657605	0.0258101378	0.0004998093	3.64965286	D	1	09/14/2017 00:21:36
259	4	6	2333.6482	810.0007	0.0067490825	0.0261141270	0.0005000381	3.64705882	D	1	09/14/2017 00:31:36
260	4	6	2343.6482	820.0007	0.0068324044	0.0264179022	0.0004999619	3.64446479	D	1	09/14/2017 00:41:36
261	4	6	2353.6482	830.0007	0.0069157264	0.0267214648	0.0004999619	3.64202335	D	1	09/14/2017 00:51:36
262	4	6	2363.6482	840.0007	0.0069990483	0.0270248153	0.0004999619	3.63942931	D	1	09/14/2017 01:01:36
263	4	6	2373.6482	850.0007	0.0070823703	0.0273279575	0.0005000381	3.63683528	D	1	09/14/2017 01:11:36
264	4	6	2383.6482	860.0007	0.0071656922	0.0276308952	0.0004999619	3.63469902	D	1	09/14/2017 01:21:36
265	4	6	2393.6482	870.0007	0.0072490142	0.0279336234	0.0004999619	3.63210498	D	1	09/14/2017 01:31:36
266	4	6	2403.6482	880.0007	0.0073323361	0.0282361482	0.0005001144	3.62951095	D	1	09/14/2017 01:41:36
267	4	6	2413.6482	890.0007	0.0074156581	0.0285384664	0.0004999619	3.62691691	D	1	09/14/2017 01:51:36
268	4	6	2423.6482	900.0007	0.0074989801	0.0288405766	0.0004999619	3.62462806	D	1	09/14/2017 02:01:36
269	4	6	2433.6482	910.0007	0.0075823020	0.0291424820	0.0004996567	3.62203403	D	1	09/14/2017 02:11:36
270	4	6	2443.6482	920.0007	0.0076656240	0.0294441825	0.0004998093	3.61943999	D	1	09/14/2017 02:21:36
271	4	6	2453.6482	930.0007	0.0077489459	0.0297456672	0.0004998856	3.61699855	D	1	09/14/2017 02:31:36
272	4	6	2463.6482	940.0007	0.0078322679	0.0300469343	0.0004999619	3.61440452	D	1	09/14/2017 02:41:36
273	4	6	2473.6482	950.0007	0.0079155898	0.0303479788	0.0004998856	3.61165789	D	1	09/14/2017 02:51:36
274	4	6	2483.6482	960.0007	0.0079989118	0.0306487968	0.0005001144	3.60875868	D	1	09/14/2017 03:01:36
275	4	6	2493.6482	970.0007	0.0080822337	0.0309493763	0.0005001907	3.60585946	D	1	09/14/2017 03:11:36
276	4	6	2503.6482	980.0007	0.0081655557	0.0312497058	0.0004998093	3.60296025	D	1	09/14/2017 03:21:36
277	4	6	2513.6482	990.0007	0.0082488776	0.0315497782	0.0004999619	3.59975586	D	1	09/14/2017 03:31:36
278	4	6	2523.6482	1000.0007	0.0083321996	0.0318495936	0.0005000381	3.59670405	D	1	09/14/2017 03:41:36
279	4	6	2533.6482	1010.0007	0.0084155215	0.0321491566	0.0004998856	3.59365225	D	1	09/14/2017 03:51:36
280	4	6	2543.6482	1020.0007	0.0084988435	0.0324484604	0.0005000381	3.59044785	D	1	09/14/2017 04:01:36
281	4	6	2553.6482	1030.0007	0.0085821655	0.0327474946	0.0004998093	3.58724346	D	1	09/14/2017 04:11:36
282	4	6	2563.6482	1040.0007	0.0086654874	0.0330462459	0.0004998856	3.58358129	D	1	09/14/2017 04:21:36
283	4	6	2573.6482	1050.0007	0.0087488094	0.0333447017	0.0004996567	3.58007172	D	1	09/14/2017 04:31:36
284	4	6	2583.6482	1060.0007	0.0088321313	0.0336428515	0.0004998093	3.57625696	D	1	09/14/2017 04:41:36
285	4	6	2593.6482	1070.0007	0.0089154532	0.0339406870	0.0005000381	3.57244221	D	1	09/14/2017 04:51:36
286	4	6	2603.6482	1080.0007	0.0089987752	0.0342382053	0.0004998093	3.56862745	D	1	09/14/2017 05:01:36
287	4	6	2613.6482	1090.0007	0.0090820971	0.0345354028	0.0005000381	3.56496529	D	1	09/14/2017 05:11:36
288	4	6	2623.6482	1100.0007	0.0091654190	0.0348322776	0.0005000381	3.56099794	D	1	09/14/2017 05:21:36
289	4	6	2633.6482	1110.0007	0.0092487410	0.0351288290	0.0004998856	3.55718318	D	1	09/14/2017 05:31:36
290	4	6	2643.6482	1120.0007	0.0093320630	0.0354250625	0.0004998856	3.55321584	D	1	09/14/2017 05:41:36
291	4	6	2653.6482	1130.0007	0.0094153849	0.0357209605	0.0004997330	3.54909590	D	1	09/14/2017 05:51:36
292	4	6	2663.6482	1140.0007	0.0094987069	0.0360165027	0.0004998093	3.54482338	D	1	09/14/2017 06:01:36
293	4	6	2673.6482	1150.0007	0.0095820289	0.0363116645	0.0004999619	3.53994049	D	1	09/14/2017 06:11:36
294	4	6	2683.6482	1160.0007	0.0096653508	0.0366064137	0.0005000381	3.53490501	D	1	09/14/2017 06:21:36
295	4	6	2693.6482	1170.0007	0.0097486728	0.0369007117	0.0004999619	3.52910658	D	1	09/14/2017 06:31:36
296	4	6	2703.6482	1180.0007	0.0098319947	0.0371945355	0.0004999619	3.52346075	D	1	09/14/2017 06:41:36
297	4	6	2713.6482	1190.0007	0.0099153167	0.0374878698	0.0004998093	3.51766232	D	1	09/14/2017 06:51:36
298	4	6	2723.6482	1200.0007	0.0099986387	0.0377807141	0.0004996567	3.51171130	D	1	09/14/2017 07:01:36
299	4	6	2733.6482	1210.0007	0.0100819606	0.0380730625	0.0004998093	3.50545510	D	1	09/14/2017 07:11:36
300	4	6	2743.6482	1220.0007	0.0101652826	0.0383648793	0.0004998856	3.49858854	D	1	09/14/2017 07:21:36
301	4	6	2753.6482	1230.0007	0.0102486045	0.0386561203	0.0005000381	3.49172198	D	1	09/14/2017 07:31:36
302	4	6	2763.6482	1240.0007	0.0103319265	0.0389467920	0.0005000381	3.48546578	D	1	09/14/2017 07:41:36
303	4	6	2773.6482	1250.0007	0.0104152484	0.0392369896	0.0004999619	3.48012512	D	1	09/14/2017 07:51:36
304	4	6	2783.6482	1260.0007	0.0104985704	0.0395268157	0.0004999619	3.47631037	D	1	09/14/2017 08:01:36
305	4	6	2793.6482	1270.0007	0.0105818923	0.0398163376	0.0005001144	3.47295338	D	1	09/14/2017 08:11:36
306	4	6	2803.6482	1280.0007	0.0106652143	0.0401055893	0.0005000381	3.46974899	D	1	09/14/2017 08:21:36
307	4	6	2813.6482	1290.0007	0.0107485362	0.0403945789	0.0004998856	3.46654459	D	1	09/14/2017 08:31:36
308	4	6	2823.6482	1300.0007	0.0108318582	0.0406833053	0.0004998856	3.46364538	D	1	09/14/2017 08:41:36
309	4	6	2833.6482	1310.0007	0.0109151802	0.0409717673	0.0004998093	3.46044099	D	1	09/14/2017 08:51:36
310	4	6	2843.6482	1320.0007	0.0109985021	0.0412599599	0.0004998093	3.45723659	D	1	09/14/2017 09:01:36
311	4	6	2853.6482	1330.0007	0.0110818241	0.0415478679	0.0005000381	3.45357443	D	1	09/14/2017 09:11:36
312	4	6	2863.6482	1340.0007	0.0111651460	0.0418354806	0.0004999619	3.44991226	D	1	09/14/2017 09:21:36
313	4	6	2873.6482	1350.0007	0.0112484680	0.0421227780	0.0004999619	3.44594491	D	1	09/14/2017 09:31:36
314	4	6	2883.6482	1360.0007	0.0113317900	0.0424097290	0.0004999619	3.44167239	D	1	09/14/2017 09:41:36
315	4	6	2893.6482	1370.0007	0.0114151119	0.0426962893	0.0004997330	3.43648432	D	1	09/14/2017 09:51:36
316	4	6	2903.6482	1380.0007	0.0114984338	0.0429823882	0.0004998856	3.43038071	D	1	09/14/2017 10:01:36
317	4	6	2913.6482	1390.0007	0.0115817558	0.0432679071	0.0004998093	3.42244602	D	1	09/14/2017 10:11:36
318	4	6	2923.6482	1400.0007	0.0116650778	0.0435526323	0.0004996567	3.41115435	D	1	09/14/2017 10:21:36
319	4	6	2933.6482	1410.0007	0.0117483997	0.0438362480	0.0004998856	3.39589532	D	1	09/14/2017 10:31:36
320	4	6	2943.6482	1420.0007	0.0118317217	0.0441184711	0.0005000381	3.37819486	D	1	09/14/2017 10:41:36
321	4	6	2953.6482	1430.0007	0.0119150436	0.0443991083	0.0005000381	3.35790036	D	1	09/14/2017 10:51:36
322	4	6	2963.6482	1440.0007	0.0119983656	0.0446780166	0.0005001144	3.33638514	D	1	09/14/2017 11:01:36
323	4	6	2973.6482	1450.0007	0.0120816875	0.0449550208	0.0005000381	3.31212329	D	1	09/14/2017 11:11:36
324	4	6	2982.7413	1459.0938	0.0121574535	0.0452050472	0.0004999619	3.28709850	D	5	09/14/2017 11:20:41
325	4	6	2990.7333	1467.0858	0.0122240444	0.0454231386	0.0004998856	3.26207370	D	5	09/14/2017 11:28:41
326	4	6	2997.5537	1473.9062	0.0122808728	0.0456078361	0.0004999619	3.23704891	D	5	09/14/2017 11:35:30
327	4	6	3003.4512	1479.8037	0.0123300119	0.0457663058	0.0004998093	3.21202411	D	5	09/14/2017 11:41:24
328	4	6	3008.7010	1485.0535	0.0123737545	0.0459062724	0.0005000381	3.18699931	D	5	09/14/2017 11:46:39
329	4	6	3013.3843	1489.7368	0.0124127770	0.0460301584	0.0004999619	3.16197452	D	5	09/14/2017 11:51:20
330	4	6	3017.6410	1493.9935	0.0124482444	0.0461418708	0.0005000381	3.13694972	D	5	09/14/2017 11:55:35
331	4	6	3021.5137	1497.8662	0.0124805122	0.0462426973	0.0005000381	3.11192493	D	5	09/14/2017 11:59:28
332	4	6	3025.0400	1501.3925	0.0125098943	0.0463337723	0.0004996567	3.08690013	D	5	09/14/2017 12:02:59
333	4	6	3028.2575	1504.6100	0.0125367031	0.0464161993	0.0004998856	3.06187533	D	5	09/14/2017 12:06:12
334	4	6	3031.1940	1507.5465	0.0125611706	0.0464908153	0.0005001144	3.03685054	D	5	09/14/2017 12:09:09
335	4	6	3033.8785	1510.2310	0.0125835384	0.0465584704	0.0004998856	3.01182574	D	5	09/14/2017 12:11:50
336	4	6	3035.0632	1511.4157	0.0125934093	0.0465881433	0.0004998856	2.99992370	D	133	09/14/2017 12:13:01
337	4	7	3035.0633	0.0002	0.0000000000	0.0000000000	0.0000000000	3.00129702	R	0	09/14/2017 12:13:01
338	4	7	3035.2300	0.1668	0.0000000000	0.0000000000	0.0000000000	3.00953689	R	1	09/14/2017 12:13:11
339	4	7	3035.3967	0.3335	0.0000000000	0.0000000000	0.0000000000	3.01152056	R	1	09/14/2017 12:13:21
340	4	7	3035.5633	0.5002	0.0000000000	0.0000000000	0.0000000000	3.01258869	R	1	09/14/2017 12:13:31
341	4	7	3035.7300	0.6668	0.0000000000	0.0000000000	0.0000000000	3.01396201	R	1	09/14/2017 12:13:41
342	4	7	3035.8967	0.8335	0.0000000000	0.0000000000	0.0000000000	3.01518273	R	1	09/14/2017 12:13:51
343	4	7	3036.0633	1.0002	0.0000000000	0.0000000000	0.0000000000	3.01594568	R	1	09/14/2017 12:14:01
344	4	7	3036.2300	1.1668	0.0000000000	0.0000000000	0.0000000000	3.01686122	R	1	09/14/2017 12:14:11
345	4	7	3036.3967	1.3335	0.0000000000	0.0000000000	0.0000000000	3.01777676	R	1	09/14/2017 12:14:21
346	4	7	3036.5633	1.5002	0.0000000000	0.0000000000	0.0000000000	3.01869230	R	1	09/14/2017 12:14:31
347	4	7	3036.7300	1.6668	0.0000000000	0.0000000000	0.0000000000	3.01945525	R	1	09/14/2017 12:14:41
348	4	7	3036.8967	1.8335	0.0000000000	0.0000000000	0.0000000000	3.02021820	R	1	09/14/2017 12:14:51
349	4	7	3037.0632	2.0000	0.0000000000	0.0000000000	0.0000000000	3.02067597	R	129	09/14/2017 12:15:01
350	5	4	3037.0638	0.0007	0.0000000042	0.0000000126	0.0005011826	3.02784771	C	0	09/14/2017 12:15:01
351	5	4	3038.4747	1.4115	0.0000117595	0.0000357607	0.0004999619	3.05302510	C	5	09/14/2017 12:16:26
352	5	4	3040.3605	3.2973	0.0000274727	0.0000839373	0.0005000381	3.07804990	C	5	09/14/2017 12:18:19
353	5	4	3042.6633	5.6002	0.0000466603	0.0001432455	0.0004998093	3.10307469	C	5	09/14/2017 12:20:37
354	5	4	3045.3317	8.2685	0.0000688934	0.0002125219	0.0004999619	3.12809949	C	5	09/14/2017 12:23:17
355	5	4	3048.3608	11.2977	0.0000941330	0.0002917967	0.0005001144	3.15312428	C	5	09/14/2017 12:26:19
356	5	4	3051.7562	14.6930	0.0001224236	0.0003813622	0.0005000381	3.17814908	C	5	09/14/2017 12:29:43
357	5	4	3055.5503	18.4872	0.0001540373	0.0004822397	0.0004999619	3.20317388	C	5	09/14/2017 12:33:30
358	5	4	3059.7597	22.6965	0.0001891103	0.0005950315	0.0004999619	3.22819867	C	5	09/14/2017 12:37:43
359	5	4	3064.4377	27.3745	0.0002280883	0.0007213575	0.0004999619	3.25322347	C	5	09/14/2017 12:42:24
360	5	4	3069.6058	32.5427	0.0002711505	0.0008619952	0.0004999619	3.27824826	C	5	09/14/2017 12:47:34
361	5	4	3075.3827	38.3195	0.0003192842	0.0010204035	0.0004998093	3.30327306	C	5	09/14/2017 12:53:20
362	5	4	3081.7560	44.6928	0.0003723880	0.0011965000	0.0005000381	3.32829786	C	5	09/14/2017 12:59:43
363	5	4	3088.8217	51.7585	0.0004312605	0.0013931988	0.0005001907	3.35332265	C	5	09/14/2017 13:06:47
364	5	4	3096.6570	59.5938	0.0004965461	0.0016129578	0.0005000381	3.37834745	C	5	09/14/2017 13:14:37
365	5	4	3105.4978	68.4347	0.0005702096	0.0018627594	0.0005000381	3.40337224	C	5	09/14/2017 13:23:27
366	5	4	3115.4978	78.4347	0.0006535315	0.0021473913	0.0005001144	3.42793927	C	1	09/14/2017 13:33:27
367	5	4	3125.4978	88.4347	0.0007368535	0.0024339046	0.0004999619	3.44808118	C	1	09/14/2017 13:43:27
368	5	4	3135.4978	98.4347	0.0008201754	0.0027217069	0.0004998856	3.45830472	C	1	09/14/2017 13:53:27
369	5	4	3145.4978	108.4347	0.0009034974	0.0030100499	0.0005000381	3.46242466	C	1	09/14/2017 14:03:27
370	5	4	3155.4978	118.4347	0.0009868194	0.0032986829	0.0005001144	3.46547646	C	1	09/14/2017 14:13:27
371	5	4	3165.4978	128.4347	0.0010701413	0.0035875754	0.0005000381	3.46883345	C	1	09/14/2017 14:23:27
372	5	4	3175.4978	138.4347	0.0011534633	0.0038767267	0.0004999619	3.47188525	C	1	09/14/2017 14:33:27
373	5	4	3185.4978	148.4347	0.0012367852	0.0041661437	0.0004997330	3.47493706	C	1	09/14/2017 14:43:27
374	5	4	3195.4978	158.4347	0.0013201072	0.0044558235	0.0004998856	3.47798886	C	1	09/14/2017 14:53:27
375	5	4	3205.4978	168.4347	0.0014034291	0.0047457835	0.0004998856	3.48165103	C	1	09/14/2017 15:03:27
376	5	4	3215.4978	178.4347	0.0014867511	0.0050360411	0.0005001907	3.48516060	C	1	09/14/2017 15:13:27
377	5	4	3225.4978	188.4347	0.0015700730	0.0053266101	0.0004998093	3.48897536	C	1	09/14/2017 15:23:27
378	5	4	3235.4978	198.4347	0.0016533950	0.0056175165	0.0004998856	3.49355306	C	1	09/14/2017 15:33:27
379	5	4	3245.4978	208.4347	0.0017367169	0.0059087910	0.0005000381	3.49813077	C	1	09/14/2017 15:43:27
380	5	4	3255.4978	218.4347	0.0018200389	0.0062004693	0.0005000381	3.50316625	C	1	09/14/2017 15:53:27
381	5	4	3265.4978	228.4347	0.0019033608	0.0064925932	0.0005000381	3.50865949	C	1	09/14/2017 16:03:27
382	5	4	3275.4978	238.4347	0.0019866827	0.0067851896	0.0005001144	3.51461051	C	1	09/14/2017 16:13:27
383	5	4	3285.4978	248.4347	0.0020700047	0.0070782810	0.0004999619	3.52056153	C	1	09/14/2017 16:23:27
384	5	4	3295.4978	258.4347	0.0021533266	0.0073718848	0.0004998856	3.52681773	C	1	09/14/2017 16:33:27
385	5	4	3305.4978	268.4347	0.0022366486	0.0076660096	0.0004999619	3.53307393	C	1	09/14/2017 16:43:27
386	5	4	3315.4978	278.4347	0.0023199705	0.0079606438	0.0004999619	3.53887236	C	1	09/14/2017 16:53:27
387	5	4	3325.4978	288.4347	0.0024032925	0.0082557614	0.0004999619	3.54467079	C	1	09/14/2017 17:03:27
388	5	4	3335.4978	298.4347	0.0024866144	0.0085513538	0.0005000381	3.55046921	C	1	09/14/2017 17:13:27
389	5	4	3345.4978	308.4347	0.0025699363	0.0088474453	0.0005000381	3.55642023	C	1	09/14/2017 17:23:27
390	5	4	3355.4978	318.4347	0.0026532583	0.0091440516	0.0004998856	3.56267643	C	1	09/14/2017 17:33:27
391	5	4	3365.4978	328.4347	0.0027365802	0.0094411682	0.0004998093	3.56862745	C	1	09/14/2017 17:43:27
392	5	4	3375.4978	338.4347	0.0028199022	0.0097387318	0.0004999619	3.57335775	C	1	09/14/2017 17:53:27
393	5	4	3385.4978	348.4347	0.0029032242	0.0100366853	0.0005000381	3.57824063	C	1	09/14/2017 18:03:27
394	5	4	3395.4978	358.4347	0.0029865462	0.0103350339	0.0004996567	3.58312352	C	1	09/14/2017 18:13:27
